Repository: Benjamin-Burchill/University-Project

File: 1098F300.DAT
 nimonic 105; bg33; 300MPa; 1098K; BG;
 300.
 1098.
  3
395   
    0.00000E+00    0.00000E+00
    1.50000E+01    8.01146E-05
    2.50000E+01    1.57665E-04
    4.50000E+01    2.70632E-04
    5.50000E+01    3.88900E-04
    7.50000E+01    4.18023E-04
    8.50000E+01    4.11923E-04
    1.05000E+02    4.50489E-04
    3.10000E+02    5.87622E-04
    1.11800E+03    9.04315E-04
    1.53300E+03    1.00139E-03
    2.34100E+03    1.10758E-03
    3.55800E+03    1.03521E-03
    4.77400E+03    1.09499E-03
    5.98900E+03    1.45367E-03
    7.60900E+03    1.45858E-03
    8.82200E+03    1.51735E-03
    1.00410E+04    1.57985E-03
    1.12530E+04    1.58555E-03
    1.24690E+04    1.51126E-03
    1.48990E+04    1.51755E-03
    1.73320E+04    1.61484E-03
    1.97660E+04    1.76164E-03
    2.21970E+04    1.92217E-03
    2.46300E+04    2.13885E-03
    2.70540E+04    2.18010E-03
    2.94840E+04    2.23463E-03
    3.19170E+04    2.24374E-03
    3.43520E+04    2.47836E-03
    3.67870E+04    2.49753E-03
    3.92140E+04    2.48260E-03
    4.16520E+04    2.59590E-03
    4.40800E+04    2.58216E-03
    4.65110E+04    2.66717E-03
    4.89430E+04    2.66010E-03
    5.13800E+04    2.54936E-03
    5.38110E+04    2.90312E-03
    5.62440E+04    2.73274E-03
    5.86780E+04    3.00028E-03
    6.11110E+04    3.00990E-03
    6.35390E+04    3.06995E-03
    6.59780E+04    2.96613E-03
    6.84110E+04    3.27842E-03
    7.06410E+04    3.13771E-03
    7.30700E+04    3.13785E-03
    7.53600E+04    2.94165E-03
    8.64850E+04    3.21137E-03
    8.94930E+04    3.31281E-03
    9.25060E+04    3.28574E-03
    9.55180E+04    3.47604E-03
    9.85270E+04    3.47565E-03
    1.01544E+05    3.43190E-03
    1.04553E+05    3.56627E-03
    1.07566E+05    3.68605E-03
    1.10579E+05    3.77613E-03
    1.13595E+05    3.85725E-03
    1.16612E+05    3.96529E-03
    1.19624E+05    3.98530E-03
    1.22637E+05    4.07745E-03
    1.25649E+05    4.05568E-03
    1.28664E+05    4.10156E-03
    1.31687E+05    4.19232E-03
    1.34696E+05    4.24583E-03
    1.37713E+05    4.31013E-03
    1.40733E+05    4.39676E-03
    1.43742E+05    4.38506E-03
    1.46757E+05    4.29019E-03
    1.49772E+05    4.23231E-03
    1.52785E+05    4.36291E-03
    1.55802E+05    4.41524E-03
    1.58817E+05    4.47403E-03
    1.61831E+05    4.53341E-03
    1.64087E+05    4.53263E-03
    1.67100E+05    4.60728E-03
    1.70117E+05    4.64275E-03
    1.73134E+05    4.67077E-03
    1.76139E+05    4.70506E-03
    1.79153E+05    4.59239E-03
    1.82168E+05    4.85963E-03
    1.85182E+05    4.71603E-03
    1.88195E+05    4.73640E-03
    1.91210E+05    4.89677E-03
    1.94217E+05    4.85943E-03
    1.97231E+05    5.09695E-03
    2.00254E+05    5.15512E-03
    2.03276E+05    4.88286E-03
    2.06288E+05    5.27555E-03
    2.09302E+05    5.26243E-03
    2.12325E+05    5.43434E-03
    2.15345E+05    5.38696E-03
    2.18363E+05    5.52322E-03
    2.21381E+05    5.68687E-03
    2.24391E+05    5.68695E-03
    2.27406E+05    5.62502E-03
    2.30419E+05    5.69235E-03
    2.33429E+05    5.59213E-03
    2.36442E+05    5.84705E-03
    2.39455E+05    5.77953E-03
    2.42465E+05    5.82121E-03
    2.44721E+05    6.00849E-03
    2.47736E+05    6.13952E-03
    2.50746E+05    6.24184E-03
    2.53916E+05    6.27020E-03
    2.56924E+05    6.25729E-03
    2.59934E+05    6.29563E-03
    2.62947E+05    6.33475E-03
    2.65954E+05    6.38268E-03
    2.68968E+05    6.49749E-03
    2.71977E+05    6.48301E-03
    2.74987E+05    6.56977E-03
    2.78000E+05    6.39382E-03
    2.81014E+05    6.66344E-03
    2.84028E+05    6.74928E-03
    2.87041E+05    6.87930E-03
    2.90051E+05    6.75344E-03
    2.93063E+05    6.91820E-03
    2.96074E+05    6.89890E-03
    2.99095E+05    6.87779E-03
    3.02105E+05    6.72666E-03
    3.05119E+05    7.03085E-03
    3.08139E+05    7.08011E-03
    3.11146E+05    7.22611E-03
    3.14160E+05    7.05830E-03
    3.17174E+05    7.04004E-03
    3.20184E+05    7.26840E-03
    3.23200E+05    7.43470E-03
    3.26213E+05    7.47455E-03
    3.29225E+05    7.67533E-03
    3.32236E+05    7.53004E-03
    3.35251E+05    7.84019E-03
    3.38265E+05    7.81714E-03
    3.41287E+05    7.59231E-03
    3.44302E+05    7.83394E-03
    3.47320E+05    7.97456E-03
    3.50329E+05    8.02767E-03
    3.53341E+05    8.07493E-03
    3.56353E+05    8.19325E-03
    3.59366E+05    8.23152E-03
    3.62371E+05    8.22215E-03
    3.65381E+05    8.38614E-03
    3.68396E+05    8.25026E-03
    3.71416E+05    8.25690E-03
    3.74429E+05    8.45256E-03
    3.77445E+05    8.15264E-03
    3.80459E+05    8.50253E-03
    3.83470E+05    8.58314E-03
    3.86490E+05    8.69645E-03
    3.89499E+05    8.79722E-03
    3.92511E+05    8.88201E-03
    3.95524E+05    8.85126E-03
    3.98537E+05    8.86160E-03
    4.01544E+05    8.92950E-03
    4.04554E+05    8.99096E-03
    4.07567E+05    9.11951E-03
    4.10575E+05    9.24747E-03
    4.13590E+05    9.29310E-03
    4.16602E+05    9.30024E-03
    4.19620E+05    9.41764E-03
    4.22633E+05    9.45859E-03
    4.25643E+05    9.51436E-03
    4.28651E+05    9.60159E-03
    4.31664E+05    9.66749E-03
    4.34677E+05    9.79752E-03
    4.37687E+05    9.70102E-03
    4.40702E+05    9.93376E-03
    4.43719E+05    1.00567E-02
    4.46729E+05    1.01360E-02
    4.49750E+05    1.02211E-02
    4.52765E+05    1.03295E-02
    4.55774E+05    1.03760E-02
    4.58795E+05    1.04343E-02
    4.61807E+05    1.04981E-02
    4.64820E+05    1.06156E-02
    4.67827E+05    1.06865E-02
    4.70840E+05    1.06080E-02
    4.73851E+05    1.08443E-02
    4.76866E+05    1.07814E-02
    4.79879E+05    1.08702E-02
    4.82893E+05    1.07035E-02
    4.85905E+05    1.07035E-02
    4.88921E+05    1.10154E-02
    4.91941E+05    1.09562E-02
    4.94961E+05    1.12325E-02
    4.97981E+05    1.15129E-02
    5.00995E+05    1.15102E-02
    5.02800E+05    1.15032E-02
    5.05779E+05    1.15377E-02
    5.08793E+05    1.16353E-02
    5.11472E+05    1.16169E-02
    5.13814E+05    1.18898E-02
    5.16825E+05    1.19616E-02
    5.19364E+05    1.17653E-02
    5.21341E+05    1.17274E-02
    5.24351E+05    1.18692E-02
    5.26618E+05    1.20695E-02
    5.29630E+05    1.23050E-02
    5.32639E+05    1.19789E-02
    5.35647E+05    1.21012E-02
    5.38664E+05    1.22174E-02
    5.41681E+05    1.23269E-02
    5.44705E+05    1.25576E-02
    5.47713E+05    1.23482E-02
    5.50732E+05    1.25104E-02
    5.53741E+05    1.25551E-02
    5.56759E+05    1.27182E-02
    5.59784E+05    1.28857E-02
    5.62796E+05    1.28819E-02
    5.65816E+05    1.29393E-02
    5.68826E+05    1.30073E-02
    5.71836E+05    1.31388E-02
    5.74865E+05    1.32216E-02
    5.77882E+05    1.33319E-02
    5.80906E+05    1.32853E-02
    5.83935E+05    1.34277E-02
    5.86941E+05    1.37189E-02
    5.89966E+05    1.36437E-02
    5.92986E+05    1.38541E-02
    5.95246E+05    1.39314E-02
    5.97934E+05    1.40785E-02
    6.00195E+05    1.41414E-02
    6.03207E+05    1.39805E-02
    6.06223E+05    1.42652E-02
    6.09236E+05    1.40977E-02
    6.10662E+05    1.43221E-02
    6.11183E+05    1.43266E-02
    6.12915E+05    1.43275E-02
    6.15925E+05    1.44679E-02
    6.18945E+05    1.44804E-02
    6.21954E+05    1.44915E-02
    6.24976E+05    1.46294E-02
    6.27992E+05    1.47520E-02
    6.31008E+05    1.46228E-02
    6.34031E+05    1.48488E-02
    6.37053E+05    1.49271E-02
    6.40076E+05    1.51489E-02
    6.43095E+05    1.54285E-02
    6.46115E+05    1.53799E-02
    6.49135E+05    1.55634E-02
    6.52158E+05    1.56429E-02
    6.55183E+05    1.58404E-02
    6.58200E+05    1.56751E-02
    6.61220E+05    1.56296E-02
    6.64232E+05    1.57530E-02
    6.67256E+05    1.58921E-02
    6.70282E+05    1.61630E-02
    6.73298E+05    1.62327E-02
    6.76320E+05    1.60605E-02
    6.78590E+05    1.62344E-02
    6.81604E+05    1.63328E-02
    6.84613E+05    1.63969E-02
    6.87635E+05    1.65514E-02
    6.90663E+05    1.66742E-02
    6.93683E+05    1.68165E-02
    6.96700E+05    1.69679E-02
    6.99712E+05    1.70294E-02
    7.02725E+05    1.70185E-02
    7.05737E+05    1.72052E-02
    7.08764E+05    1.74143E-02
    7.11789E+05    1.74982E-02
    7.14800E+05    1.75222E-02
    7.17817E+05    1.75866E-02
    7.20834E+05    1.78095E-02
    7.23856E+05    1.77778E-02
    7.26877E+05    1.79936E-02
    7.29904E+05    1.80922E-02
    7.32920E+05    1.79496E-02
    7.35935E+05    1.80375E-02
    7.38953E+05    1.84189E-02
    7.41968E+05    1.84527E-02
    7.44981E+05    1.83460E-02
    7.47999E+05    1.85255E-02
    7.51016E+05    1.89607E-02
    7.54042E+05    1.91088E-02
    7.57059E+05    1.91214E-02
    7.60077E+05    1.92952E-02
    7.62785E+05    1.93211E-02
    7.65363E+05    1.95482E-02
    7.68379E+05    1.95534E-02
    7.71383E+05    1.95034E-02
    7.74400E+05    1.95214E-02
    7.77411E+05    1.98584E-02
    7.80423E+05    1.99931E-02
    7.83438E+05    2.01326E-02
    7.86461E+05    2.01868E-02
    7.89474E+05    2.03336E-02
    7.92490E+05    2.04875E-02
    7.95502E+05    2.06782E-02
    7.98520E+05    2.07353E-02
    8.01548E+05    2.08838E-02
    8.04568E+05    2.11551E-02
    8.07579E+05    2.11572E-02
    8.10600E+05    2.12919E-02
    8.13615E+05    2.14608E-02
    8.16635E+05    2.15945E-02
    8.19649E+05    2.16936E-02
    8.22664E+05    2.18553E-02
    8.25690E+05    2.18422E-02
    8.28713E+05    2.20163E-02
    8.31732E+05    2.22161E-02
    8.34744E+05    2.22984E-02
    8.37761E+05    2.26134E-02
    8.40781E+05    2.27709E-02
    8.43797E+05    2.28088E-02
    8.46822E+05    2.28650E-02
    8.49840E+05    2.30595E-02
    8.52490E+05    2.30974E-02
    8.55115E+05    2.34029E-02
    8.58125E+05    2.34363E-02
    8.61137E+05    2.35833E-02
    8.64155E+05    2.38367E-02
    8.67169E+05    2.39093E-02
    8.70176E+05    2.40567E-02
    8.72448E+05    2.42364E-02
    8.73948E+05    2.41655E-02
    8.75469E+05    2.43252E-02
    8.77733E+05    2.44460E-02
    8.80039E+05    2.45753E-02
    8.82308E+05    2.46602E-02
    8.84563E+05    2.47701E-02
    8.87571E+05    2.48704E-02
    8.90587E+05    2.51934E-02
    8.93603E+05    2.53974E-02
    8.96621E+05    2.55239E-02
    8.99639E+05    2.54412E-02
    9.02655E+05    2.57052E-02
    9.05664E+05    2.59121E-02
    9.08690E+05    2.58450E-02
    9.11720E+05    2.61881E-02
    9.14735E+05    2.62659E-02
    9.17753E+05    2.66502E-02
    9.20773E+05    2.67008E-02
    9.23789E+05    2.69515E-02
    9.26802E+05    2.69945E-02
    9.29816E+05    2.72260E-02
    9.32838E+05    2.74443E-02
    9.35865E+05    2.73888E-02
    9.38887E+05    2.78143E-02
    9.41908E+05    2.77532E-02
    9.44923E+05    2.82432E-02
    9.47935E+05    2.83780E-02
    9.50954E+05    2.83508E-02
    9.53973E+05    2.88758E-02
    9.56999E+05    2.89408E-02
    9.60017E+05    2.92836E-02
    9.63033E+05    2.95647E-02
    9.66043E+05    2.95116E-02
    9.69054E+05    2.95821E-02
    9.72065E+05    2.99637E-02
    9.75081E+05    3.01781E-02
    9.78094E+05    3.04577E-02
    9.81113E+05    3.07879E-02
    9.84139E+05    3.09307E-02
    9.87154E+05    3.11215E-02
    9.90178E+05    3.11455E-02
    9.93207E+05    3.13735E-02
    9.96223E+05    3.17319E-02
    9.99239E+05    3.19838E-02
    1.00226E+06    3.23054E-02
    1.00378E+06    3.23968E-02
    1.00529E+06    3.26761E-02
    1.00679E+06    3.27799E-02
    1.00830E+06    3.29102E-02
    1.00981E+06    3.30035E-02
    1.01132E+06    3.31536E-02
    1.01283E+06    3.31010E-02
    1.01434E+06    3.33898E-02
    1.01585E+06    3.34321E-02
    1.01735E+06    3.36495E-02
    1.01887E+06    3.36581E-02
    1.02038E+06    3.38469E-02
    1.02189E+06    3.41259E-02
    1.02340E+06    3.41755E-02
    1.02490E+06    3.42476E-02
    1.02641E+06    3.44992E-02
    1.02792E+06    3.46873E-02
    1.02943E+06    3.48923E-02
    1.03093E+06    3.49917E-02
    1.03244E+06    3.49872E-02
    1.03395E+06    3.52598E-02
    1.03547E+06    3.52664E-02
    1.03698E+06    3.56436E-02
    1.03848E+06    3.57853E-02
    1.04000E+06    3.59062E-02
    1.04150E+06    3.60918E-02
    1.04301E+06    3.61297E-02
    1.04452E+06    3.63100E-02
    1.04603E+06    3.68933E-02
    1.04753E+06    3.68201E-02
    1.04904E+06    3.72994E-02
    1.05056E+06    3.74488E-02
    1.05207E+06    3.79512E-02
    1.05358E+06    3.84199E-02
    1.05509E+06    3.90161E-02
    1.05659E+06    3.97695E-02
    1.05810E+06    4.13288E-02

File: 1098F320.DAT
 nimonic 105; bg31; 320MPA; 1098K; BG;
 320.
 1098.
  3
398   
    0.00000E+00    0.00000E+00
    5.00000E+00    1.16140E-05
    1.00000E+01    2.95273E-05
    1.50000E+01    2.20470E-05
    2.00000E+01    3.64168E-05
    2.50000E+01    5.41326E-05
    3.00000E+01    6.51558E-05
    3.50000E+01    8.10995E-05
    4.00000E+01    9.58615E-05
    4.50000E+01    1.21253E-04
    5.00000E+01    1.50382E-04
    1.13000E+02    2.75356E-04
    2.59000E+02    4.05036E-04
    4.61000E+02    4.98104E-04
    6.63000E+02    6.57067E-04
    8.68000E+02    6.99361E-04
    1.07000E+03    8.42362E-04
    1.27500E+03    9.15526E-04
    1.48000E+03    9.14149E-04
    1.88300E+03    9.99697E-04
    2.08500E+03    1.03667E-03
    2.21200E+03    1.09428E-03
    2.29100E+03    1.10235E-03
    2.49400E+03    1.22602E-03
    2.69600E+03    1.27674E-03
    2.89800E+03    1.34162E-03
    3.10000E+03    1.39863E-03
    3.30200E+03    1.38644E-03
    3.50700E+03    1.38212E-03
    3.60200E+03    1.23998E-03
    3.70900E+03    1.23152E-03
    3.91100E+03    1.25905E-03
    4.11400E+03    1.38801E-03
    4.31600E+03    1.31764E-03
    4.51800E+03    1.34830E-03
    4.72000E+03    1.37917E-03
    4.92200E+03    1.43460E-03
    5.12900E+03    1.48217E-03
    5.33500E+03    1.41239E-03
    5.53700E+03    1.37779E-03
    5.94800E+03    1.71428E-03
    6.35300E+03    1.75417E-03
    7.16700E+03    1.78974E-03
    7.78600E+03    1.91529E-03
    8.87800E+03    2.09760E-03
    9.50400E+03    2.13826E-03
    9.90800E+03    2.14376E-03
    1.11240E+04    2.36040E-03
    1.19330E+04    2.37533E-03
    1.23400E+04    2.38888E-03
    1.35580E+04    2.55245E-03
    1.43670E+04    2.70304E-03
    1.47740E+04    2.68419E-03
    1.59960E+04    2.80747E-03
    1.68050E+04    2.90758E-03
    1.72110E+04    2.99021E-03
    1.84280E+04    3.09089E-03
    1.92390E+04    3.15663E-03
    1.96430E+04    3.15957E-03
    2.08590E+04    3.33655E-03
    2.16690E+04    3.51664E-03
    2.20750E+04    3.56235E-03
    2.32960E+04    3.55313E-03
    2.41110E+04    3.63904E-03
    2.45560E+04    3.73455E-03
    2.57720E+04    3.88634E-03
    2.65810E+04    3.93751E-03
    2.69850E+04    3.97987E-03
    2.82080E+04    4.01908E-03
    2.94270E+04    4.26334E-03
    3.06510E+04    4.33037E-03
    3.14610E+04    4.33821E-03
    3.30830E+04    4.59827E-03
    3.38950E+04    4.71250E-03
    3.43000E+04    4.74404E-03
    3.63320E+04    4.77872E-03
    3.67370E+04    4.86884E-03
    3.79530E+04    4.98167E-03
    3.91710E+04    5.14481E-03
    4.03880E+04    5.18104E-03
    4.11990E+04    5.19221E-03
    4.28170E+04    5.33633E-03
    4.36310E+04    5.47064E-03
    4.40350E+04    5.45439E-03
    4.60590E+04    5.65211E-03
    4.64630E+04    5.63762E-03
    4.76810E+04    5.79244E-03
    4.89020E+04    5.87894E-03
    5.01170E+04    5.99186E-03
    5.09320E+04    6.08323E-03
    5.25540E+04    6.12217E-03
    5.33660E+04    6.18595E-03
    5.37710E+04    6.24679E-03
    5.58010E+04    6.48601E-03
    5.62040E+04    6.48894E-03
    5.74260E+04    6.51945E-03
    5.86430E+04    6.65615E-03
    5.98620E+04    6.74844E-03
    6.06710E+04    6.91110E-03
    6.22900E+04    6.95450E-03
    6.31040E+04    7.06905E-03
    6.35140E+04    7.10345E-03
    6.55440E+04    7.24007E-03
    6.59490E+04    7.24046E-03
    6.71660E+04    7.38624E-03
    6.83960E+04    7.52477E-03
    6.96100E+04    7.71895E-03
    7.02190E+04    7.70762E-03
    7.16310E+04    7.78146E-03
    7.23350E+04    7.90099E-03
    7.30400E+04    7.96426E-03
    7.51540E+04    8.12946E-03
    7.58560E+04    8.17359E-03
    7.72620E+04    8.41333E-03
    7.79640E+04    8.40181E-03
    7.86700E+04    8.45783E-03
    8.00760E+04    8.53005E-03
    8.07770E+04    8.63934E-03
    8.14820E+04    8.71955E-03
    8.21910E+04    8.84190E-03
    8.28850E+04    8.82121E-03
    8.35920E+04    8.89029E-03
    8.49950E+04    8.98120E-03
    8.56950E+04    9.14897E-03
    8.64010E+04    9.18759E-03
    8.78080E+04    9.27340E-03
    8.85140E+04    9.25273E-03
    8.92160E+04    9.34322E-03
    9.06270E+04    9.52321E-03
    9.13290E+04    9.63903E-03
    9.20360E+04    9.65755E-03
    9.34800E+04    9.72519E-03
    9.41870E+04    9.81584E-03
    9.48860E+04    9.97236E-03
    9.59560E+04    1.00215E-02
    9.64660E+04    9.98736E-03
    9.66620E+04    1.00057E-02
    9.80730E+04    1.01324E-02
    9.87750E+04    1.03044E-02
    9.94760E+04    1.03658E-02
    1.00881E+05    1.03973E-02
    1.01587E+05    1.04577E-02
    1.02296E+05    1.05559E-02
    1.03705E+05    1.07744E-02
    1.04409E+05    1.07620E-02
    1.05111E+05    1.08216E-02
    1.06516E+05    1.10110E-02
    1.07220E+05    1.10640E-02
    1.07923E+05    1.11331E-02
    1.09326E+05    1.11950E-02
    1.10031E+05    1.12431E-02
    1.10733E+05    1.13770E-02
    1.12143E+05    1.14778E-02
    1.12852E+05    1.15029E-02
    1.13554E+05    1.16624E-02
    1.14958E+05    1.17889E-02
    1.15661E+05    1.18377E-02
    1.16371E+05    1.19120E-02
    1.17775E+05    1.20035E-02
    1.18481E+05    1.20842E-02
    1.19188E+05    1.21692E-02
    1.20594E+05    1.23486E-02
    1.21299E+05    1.23580E-02
    1.21999E+05    1.24565E-02
    1.23406E+05    1.26323E-02
    1.24112E+05    1.26966E-02
    1.24814E+05    1.27114E-02
    1.26218E+05    1.28882E-02
    1.26920E+05    1.30077E-02
    1.27625E+05    1.30064E-02
    1.29036E+05    1.32422E-02
    1.29738E+05    1.32205E-02
    1.30439E+05    1.33332E-02
    1.31845E+05    1.34845E-02
    1.32553E+05    1.35522E-02
    1.33252E+05    1.36068E-02
    1.34666E+05    1.37119E-02
    1.35371E+05    1.37860E-02
    1.36077E+05    1.39272E-02
    1.37480E+05    1.40493E-02
    1.38189E+05    1.41405E-02
    1.38889E+05    1.41919E-02
    1.40295E+05    1.43656E-02
    1.40999E+05    1.44011E-02
    1.41698E+05    1.45020E-02
    1.43105E+05    1.46417E-02
    1.43805E+05    1.47494E-02
    1.44507E+05    1.48075E-02
    1.45913E+05    1.48989E-02
    1.46616E+05    1.50215E-02
    1.47321E+05    1.51382E-02
    1.48730E+05    1.52815E-02
    1.49434E+05    1.53069E-02
    1.50142E+05    1.54187E-02
    1.51552E+05    1.55685E-02
    1.52258E+05    1.56524E-02
    1.52967E+05    1.56928E-02
    1.54379E+05    1.59202E-02
    1.55083E+05    1.60146E-02
    1.55784E+05    1.60597E-02
    1.57197E+05    1.62443E-02
    1.57901E+05    1.63402E-02
    1.58607E+05    1.64099E-02
    1.60017E+05    1.64846E-02
    1.60718E+05    1.66055E-02
    1.61423E+05    1.67162E-02
    1.62832E+05    1.68788E-02
    1.63537E+05    1.68649E-02
    1.64245E+05    1.70145E-02
    1.65651E+05    1.71569E-02
    1.66354E+05    1.71896E-02
    1.67059E+05    1.73007E-02
    1.68461E+05    1.74922E-02
    1.69165E+05    1.76173E-02
    1.69867E+05    1.76048E-02
    1.71280E+05    1.78726E-02
    1.71982E+05    1.80147E-02
    1.72691E+05    1.79633E-02
    1.74093E+05    1.82627E-02
    1.74798E+05    1.83657E-02
    1.75503E+05    1.83936E-02
    1.76911E+05    1.85248E-02
    1.77615E+05    1.87018E-02
    1.78321E+05    1.87118E-02
    1.79725E+05    1.88774E-02
    1.80433E+05    1.90093E-02
    1.81137E+05    1.91739E-02
    1.82546E+05    1.92169E-02
    1.83248E+05    1.93264E-02
    1.83950E+05    1.94224E-02
    1.85355E+05    1.95563E-02
    1.86056E+05    1.96503E-02
    1.86757E+05    1.98092E-02
    1.88165E+05    1.99547E-02
    1.88869E+05    2.00172E-02
    1.89571E+05    2.01349E-02
    1.90980E+05    2.02321E-02
    1.91685E+05    2.03371E-02
    1.92385E+05    2.04713E-02
    1.93795E+05    2.06971E-02
    1.94502E+05    2.07195E-02
    1.95206E+05    2.09102E-02
    1.96615E+05    2.10540E-02
    1.97317E+05    2.11077E-02
    1.98026E+05    2.12691E-02
    1.99430E+05    2.14378E-02
    2.00142E+05    2.14702E-02
    2.00844E+05    2.15976E-02
    2.02252E+05    2.18168E-02
    2.02954E+05    2.19502E-02
    2.03656E+05    2.19901E-02
    2.05061E+05    2.22165E-02
    2.05766E+05    2.22564E-02
    2.06473E+05    2.23665E-02
    2.07877E+05    2.25775E-02
    2.08577E+05    2.26223E-02
    2.09280E+05    2.27451E-02
    2.10687E+05    2.29105E-02
    2.11392E+05    2.30017E-02
    2.12094E+05    2.31383E-02
    2.13502E+05    2.33756E-02
    2.14204E+05    2.34091E-02
    2.14906E+05    2.35498E-02
    2.16312E+05    2.37930E-02
    2.17014E+05    2.38224E-02
    2.17720E+05    2.40050E-02
    2.19125E+05    2.41928E-02
    2.19829E+05    2.42402E-02
    2.20530E+05    2.44512E-02
    2.21942E+05    2.45518E-02
    2.22648E+05    2.47070E-02
    2.23351E+05    2.48240E-02
    2.24756E+05    2.49991E-02
    2.25462E+05    2.51141E-02
    2.26169E+05    2.52882E-02
    2.27572E+05    2.54123E-02
    2.28275E+05    2.56140E-02
    2.28980E+05    2.56677E-02
    2.30389E+05    2.58930E-02
    2.31099E+05    2.60142E-02
    2.31807E+05    2.60483E-02
    2.33216E+05    2.63684E-02
    2.33918E+05    2.63720E-02
    2.34620E+05    2.64870E-02
    2.36026E+05    2.68535E-02
    2.36732E+05    2.68309E-02
    2.37436E+05    2.69731E-02
    2.38840E+05    2.71814E-02
    2.39544E+05    2.73053E-02
    2.40246E+05    2.74547E-02
    2.41658E+05    2.76274E-02
    2.42360E+05    2.78097E-02
    2.43062E+05    2.79847E-02
    2.43762E+05    2.79759E-02
    2.44470E+05    2.81523E-02
    2.45172E+05    2.83456E-02
    2.46581E+05    2.84753E-02
    2.47283E+05    2.87015E-02
    2.47985E+05    2.87007E-02
    2.49393E+05    2.90272E-02
    2.50100E+05    2.91086E-02
    2.50804E+05    2.91698E-02
    2.52214E+05    2.94854E-02
    2.52918E+05    2.95376E-02
    2.53623E+05    2.97444E-02
    2.55037E+05    2.99159E-02
    2.55739E+05    3.01201E-02
    2.56438E+05    3.03195E-02
    2.57850E+05    3.05038E-02
    2.58551E+05    3.06369E-02
    2.59256E+05    3.06934E-02
    2.60663E+05    3.10877E-02
    2.61370E+05    3.10984E-02
    2.62072E+05    3.13050E-02
    2.63476E+05    3.14813E-02
    2.63908E+05    3.15902E-02
    2.64182E+05    3.17201E-02
    2.65586E+05    3.18744E-02
    2.66292E+05    3.21527E-02
    2.66994E+05    3.21405E-02
    2.68403E+05    3.24756E-02
    2.69105E+05    3.25585E-02
    2.69807E+05    3.27343E-02
    2.71210E+05    3.29869E-02
    2.71915E+05    3.32154E-02
    2.72619E+05    3.32566E-02
    2.74023E+05    3.36617E-02
    2.74729E+05    3.37104E-02
    2.75431E+05    3.39529E-02
    2.76834E+05    3.42013E-02
    2.77536E+05    3.44159E-02
    2.78243E+05    3.44775E-02
    2.79653E+05    3.48365E-02
    2.80354E+05    3.49418E-02
    2.81055E+05    3.51933E-02
    2.82465E+05    3.55708E-02
    2.83167E+05    3.56244E-02
    2.83874E+05    3.58307E-02
    2.85282E+05    3.61231E-02
    2.85987E+05    3.63938E-02
    2.86692E+05    3.64173E-02
    2.88102E+05    3.67405E-02
    2.88803E+05    3.69343E-02
    2.89506E+05    3.70767E-02
    2.90912E+05    3.74966E-02
    2.91620E+05    3.76100E-02
    2.92329E+05    3.78030E-02
    2.93733E+05    3.81604E-02
    2.94437E+05    3.83531E-02
    2.95139E+05    3.85762E-02
    2.96551E+05    3.89277E-02
    2.97256E+05    3.90407E-02
    2.97958E+05    3.92067E-02
    2.99362E+05    3.96514E-02
    3.00065E+05    3.97549E-02
    3.00766E+05    4.00180E-02
    3.02174E+05    4.03902E-02
    3.02877E+05    4.05762E-02
    3.03583E+05    4.07308E-02
    3.04285E+05    4.09014E-02
    3.04987E+05    4.12013E-02
    3.05691E+05    4.14162E-02
    3.06391E+05    4.16073E-02
    3.07097E+05    4.17463E-02
    3.07801E+05    4.19738E-02
    3.08502E+05    4.21906E-02
    3.09205E+05    4.23888E-02
    3.09909E+05    4.26269E-02
    3.10611E+05    4.28441E-02
    3.11319E+05    4.30186E-02
    3.12022E+05    4.32891E-02
    3.12725E+05    4.35134E-02
    3.13432E+05    4.37437E-02
    3.14134E+05    4.40159E-02
    3.14841E+05    4.42113E-02
    3.15544E+05    4.44962E-02
    3.16256E+05    4.47552E-02
    3.16964E+05    4.49410E-02
    3.17666E+05    4.52048E-02
    3.18368E+05    4.54889E-02
    3.19076E+05    4.57180E-02
    3.19779E+05    4.60263E-02
    3.20484E+05    4.63577E-02
    3.21184E+05    4.66651E-02
    3.21893E+05    4.69071E-02
    3.22599E+05    4.71555E-02
    3.23303E+05    4.75185E-02
    3.24005E+05    4.78724E-02
    3.24706E+05    4.81197E-02
    3.25411E+05    4.84825E-02
    3.26112E+05    4.87450E-02
    3.26820E+05    4.91735E-02
    3.27520E+05    4.94055E-02
    3.28223E+05    4.97872E-02
    3.28923E+05    5.02325E-02
    3.29626E+05    5.08282E-02
    3.30333E+05    5.15832E-02
    3.31035E+05    5.30609E-02

File: 1098F350.DAT
 nimonic 105; bg30; 1098K; 330MPA; BG;
 350.
 1098.
  3
396   
    0.00000E+00    0.00000E+00
    5.00000E+00   -5.11745E-06
    1.00000E+01    2.85435E-05
    3.00000E+01    1.83842E-04
    5.00000E+01    1.82661E-04
    7.00000E+01    1.69475E-04
    9.00000E+01    2.44655E-04
    1.96000E+02    2.83622E-04
    5.14000E+02    4.76658E-04
    7.24000E+02    5.72277E-04
    9.28000E+02    6.51166E-04
    1.13300E+03    7.01132E-04
    1.33700E+03    8.07549E-04
    1.53900E+03    8.22694E-04
    1.74400E+03    9.36963E-04
    1.94800E+03    8.92908E-04
    2.15800E+03    9.65873E-04
    2.36600E+03    9.85145E-04
    2.57100E+03    1.05122E-03
    2.77200E+03    1.09645E-03
    2.97700E+03    1.19004E-03
    3.18500E+03    1.19574E-03
    3.39000E+03    1.28598E-03
    3.59700E+03    1.35912E-03
    4.00500E+03    1.37720E-03
    4.41400E+03    1.38959E-03
    5.23600E+03    1.51283E-03
    5.64600E+03    1.59361E-03
    6.05500E+03    1.71172E-03
    7.68300E+03    1.81351E-03
    8.91300E+03    2.03828E-03
    1.07600E+04    2.25120E-03
    1.11690E+04    2.23628E-03
    1.28090E+04    2.47901E-03
    1.42360E+04    2.59015E-03
    1.58820E+04    2.90542E-03
    1.62880E+04    2.90621E-03
    1.79220E+04    3.02593E-03
    1.91460E+04    3.15447E-03
    2.07780E+04    3.35696E-03
    2.11840E+04    3.35696E-03
    2.28260E+04    3.49762E-03
    2.40500E+04    3.63394E-03
    2.56890E+04    3.71671E-03
    2.61030E+04    3.76181E-03
    2.79510E+04    3.96045E-03
    2.91800E+04    4.00771E-03
    3.08150E+04    4.24609E-03
    3.12290E+04    4.23962E-03
    3.28740E+04    4.36311E-03
    3.40980E+04    4.50382E-03
    3.57330E+04    4.70858E-03
    3.61430E+04    4.77304E-03
    3.79770E+04    4.86237E-03
    3.92010E+04    4.98774E-03
    4.08440E+04    5.17752E-03
    4.12610E+04    5.19299E-03
    4.29090E+04    5.35591E-03
    4.41340E+04    5.50686E-03
    4.59650E+04    5.64095E-03
    4.63720E+04    5.66131E-03
    4.80110E+04    5.76074E-03
    4.92340E+04    5.91026E-03
    5.10690E+04    6.09184E-03
    5.14780E+04    6.13136E-03
    5.31260E+04    6.40445E-03
    5.43560E+04    6.44572E-03
    5.59990E+04    6.58731E-03
    5.64040E+04    6.62290E-03
    5.80470E+04    6.84933E-03
    5.94830E+04    6.91345E-03
    6.06550E+04    7.08547E-03
    6.10610E+04    7.19355E-03
    6.24070E+04    7.20411E-03
    6.36230E+04    7.30260E-03
    6.52490E+04    7.55759E-03
    6.56530E+04    7.60252E-03
    6.73300E+04    7.72833E-03
    6.85500E+04    7.95059E-03
    7.02320E+04    8.03476E-03
    7.06380E+04    8.02597E-03
    7.22620E+04    8.31846E-03
    7.34820E+04    8.41352E-03
    7.51090E+04    8.52751E-03
    7.55160E+04    8.54118E-03
    7.71290E+04    8.72150E-03
    7.83510E+04    8.82121E-03
    7.99720E+04    9.10664E-03
    8.03810E+04    9.13180E-03
    8.20060E+04    9.17803E-03
    8.32220E+04    9.25488E-03
    8.48520E+04    9.49182E-03
    8.52590E+04    9.51385E-03
    8.68920E+04    9.65384E-03
    8.81220E+04    9.86613E-03
    8.97520E+04    9.90141E-03
    9.01580E+04    9.93688E-03
    9.17910E+04    1.01119E-02
    9.30140E+04    1.03523E-02
    9.46480E+04    1.03964E-02
    9.50590E+04    1.04268E-02
    9.66890E+04    1.07012E-02
    9.79150E+04    1.07797E-02
    9.95450E+04    1.09800E-02
    9.99510E+04    1.10932E-02
    1.01581E+05    1.11714E-02
    1.02795E+05    1.12872E-02
    1.04411E+05    1.14585E-02
    1.04818E+05    1.15081E-02
    1.06439E+05    1.16673E-02
    1.07656E+05    1.17595E-02
    1.09281E+05    1.19029E-02
    1.09688E+05    1.19712E-02
    1.11310E+05    1.22532E-02
    1.12533E+05    1.23519E-02
    1.14155E+05    1.25269E-02
    1.14562E+05    1.24768E-02
    1.16177E+05    1.27054E-02
    1.17392E+05    1.28857E-02
    1.19013E+05    1.30256E-02
    1.19420E+05    1.30806E-02
    1.21049E+05    1.32318E-02
    1.22259E+05    1.34192E-02
    1.23880E+05    1.35553E-02
    1.24290E+05    1.36218E-02
    1.25920E+05    1.38396E-02
    1.27138E+05    1.39318E-02
    1.28767E+05    1.41087E-02
    1.29174E+05    1.41929E-02
    1.30790E+05    1.44399E-02
    1.32006E+05    1.44946E-02
    1.33639E+05    1.47389E-02
    1.34046E+05    1.48153E-02
    1.35676E+05    1.49844E-02
    1.36896E+05    1.51320E-02
    1.38528E+05    1.53323E-02
    1.38935E+05    1.53848E-02
    1.40564E+05    1.55561E-02
    1.41789E+05    1.56899E-02
    1.43411E+05    1.59815E-02
    1.43818E+05    1.60090E-02
    1.45435E+05    1.61399E-02
    1.46658E+05    1.63404E-02
    1.48279E+05    1.65344E-02
    1.48689E+05    1.65491E-02
    1.50310E+05    1.67234E-02
    1.51527E+05    1.69150E-02
    1.53145E+05    1.71002E-02
    1.53545E+05    1.71410E-02
    1.55159E+05    1.73007E-02
    1.56138E+05    1.74367E-02
    1.57576E+05    1.76411E-02
    1.57978E+05    1.76324E-02
    1.59589E+05    1.78159E-02
    1.60801E+05    1.79677E-02
    1.62413E+05    1.81344E-02
    1.62815E+05    1.82399E-02
    1.64434E+05    1.83594E-02
    1.65643E+05    1.85876E-02
    1.67255E+05    1.87283E-02
    1.67659E+05    1.87738E-02
    1.69271E+05    1.90796E-02
    1.70486E+05    1.91412E-02
    1.72103E+05    1.94144E-02
    1.72505E+05    1.93475E-02
    1.74116E+05    1.95533E-02
    1.75323E+05    1.97575E-02
    1.76933E+05    1.99010E-02
    1.77335E+05    1.99022E-02
    1.78951E+05    2.01783E-02
    1.80162E+05    2.03172E-02
    1.81775E+05    2.05639E-02
    1.82177E+05    2.05014E-02
    1.83792E+05    2.07638E-02
    1.85006E+05    2.09917E-02
    1.86618E+05    2.11841E-02
    1.87020E+05    2.11868E-02
    1.88633E+05    2.14309E-02
    1.89842E+05    2.15689E-02
    1.91449E+05    2.17705E-02
    1.91857E+05    2.17757E-02
    1.93465E+05    2.19864E-02
    1.94674E+05    2.22090E-02
    1.96290E+05    2.23854E-02
    1.96696E+05    2.24606E-02
    1.98307E+05    2.26387E-02
    1.99523E+05    2.28061E-02
    2.01134E+05    2.30113E-02
    2.01537E+05    2.30894E-02
    2.03149E+05    2.33129E-02
    2.04360E+05    2.34747E-02
    2.05974E+05    2.36908E-02
    2.06380E+05    2.37115E-02
    2.07994E+05    2.39168E-02
    2.09200E+05    2.41653E-02
    2.10811E+05    2.43319E-02
    2.11218E+05    2.43726E-02
    2.12836E+05    2.45968E-02
    2.14045E+05    2.48144E-02
    2.15657E+05    2.50198E-02
    2.16062E+05    2.51811E-02
    2.17675E+05    2.53590E-02
    2.18888E+05    2.55388E-02
    2.20504E+05    2.57924E-02
    2.20906E+05    2.58845E-02
    2.22520E+05    2.62023E-02
    2.23730E+05    2.63517E-02
    2.25341E+05    2.65626E-02
    2.25743E+05    2.66674E-02
    2.27356E+05    2.68390E-02
    2.28562E+05    2.70731E-02
    2.30173E+05    2.72861E-02
    2.30579E+05    2.73896E-02
    2.32193E+05    2.75968E-02
    2.33402E+05    2.78131E-02
    2.35009E+05    2.80258E-02
    2.35412E+05    2.81447E-02
    2.37028E+05    2.83472E-02
    2.38237E+05    2.85800E-02
    2.39850E+05    2.88034E-02
    2.40254E+05    2.89774E-02
    2.41870E+05    2.90996E-02
    2.43083E+05    2.93832E-02
    2.44693E+05    2.96433E-02
    2.45096E+05    2.96679E-02
    2.46710E+05    2.99037E-02
    2.47926E+05    3.01893E-02
    2.49536E+05    3.03501E-02
    2.49938E+05    3.05214E-02
    2.51556E+05    3.06497E-02
    2.52762E+05    3.09354E-02
    2.54377E+05    3.12045E-02
    2.54784E+05    3.13541E-02
    2.56398E+05    3.15231E-02
    2.57607E+05    3.16896E-02
    2.59221E+05    3.20608E-02
    2.59624E+05    3.20767E-02
    2.61235E+05    3.23506E-02
    2.62446E+05    3.25205E-02
    2.64055E+05    3.28837E-02
    2.64465E+05    3.28940E-02
    2.66071E+05    3.31981E-02
    2.67283E+05    3.33409E-02
    2.68898E+05    3.36242E-02
    2.69300E+05    3.37220E-02
    2.70914E+05    3.40790E-02
    2.72125E+05    3.43470E-02
    2.73740E+05    3.46102E-02
    2.74142E+05    3.47285E-02
    2.75749E+05    3.49726E-02
    2.76960E+05    3.51807E-02
    2.78575E+05    3.55598E-02
    2.78977E+05    3.55476E-02
    2.80587E+05    3.58470E-02
    2.81800E+05    3.60980E-02
    2.83417E+05    3.63902E-02
    2.83819E+05    3.65474E-02
    2.85433E+05    3.67963E-02
    2.86645E+05    3.70712E-02
    2.88254E+05    3.73904E-02
    2.88658E+05    3.75063E-02
    2.90275E+05    3.77933E-02
    2.91487E+05    3.80033E-02
    2.93101E+05    3.83424E-02
    2.93503E+05    3.84906E-02
    2.95113E+05    3.86940E-02
    2.96321E+05    3.89614E-02
    2.97936E+05    3.93284E-02
    2.98339E+05    3.93318E-02
    2.99950E+05    3.97479E-02
    3.01160E+05    4.00783E-02
    3.02774E+05    4.03953E-02
    3.03176E+05    4.04644E-02
    3.04795E+05    4.08697E-02
    3.06001E+05    4.10962E-02
    3.07616E+05    4.13696E-02
    3.08018E+05    4.15484E-02
    3.09630E+05    4.17937E-02
    3.10835E+05    4.20768E-02
    3.12447E+05    4.24269E-02
    3.12851E+05    4.25495E-02
    3.14463E+05    4.28702E-02
    3.15672E+05    4.31187E-02
    3.17280E+05    4.35172E-02
    3.17680E+05    4.36516E-02
    3.19121E+05    4.39753E-02
    3.20140E+05    4.42653E-02
    3.20541E+05    4.42676E-02
    3.21756E+05    4.46027E-02
    3.22158E+05    4.46735E-02
    3.23364E+05    4.50176E-02
    3.23766E+05    4.50379E-02
    3.24982E+05    4.54230E-02
    3.25384E+05    4.54110E-02
    3.26709E+05    4.57877E-02
    3.27112E+05    4.59071E-02
    3.28327E+05    4.61438E-02
    3.28730E+05    4.62562E-02
    3.29937E+05    4.66217E-02
    3.30339E+05    4.66800E-02
    3.31553E+05    4.69551E-02
    3.31958E+05    4.70838E-02
    3.33169E+05    4.73401E-02
    3.33571E+05    4.74788E-02
    3.34777E+05    4.78257E-02
    3.35182E+05    4.79323E-02
    3.35996E+05    4.81857E-02
    3.36398E+05    4.82799E-02
    3.37709E+05    4.86057E-02
    3.38111E+05    4.87380E-02
    3.39324E+05    4.89574E-02
    3.39728E+05    4.90768E-02
    3.40938E+05    4.94825E-02
    3.41340E+05    4.94755E-02
    3.42149E+05    4.97698E-02
    3.42551E+05    4.98612E-02
    3.43761E+05    5.02078E-02
    3.44165E+05    5.03564E-02
    3.45326E+05    5.06570E-02
    3.45379E+05    5.06821E-02
    3.46593E+05    5.10003E-02
    3.46998E+05    5.11290E-02
    3.48212E+05    5.16055E-02
    3.48613E+05    5.16840E-02
    3.49820E+05    5.20576E-02
    3.50221E+05    5.20384E-02
    3.51431E+05    5.25101E-02
    3.51839E+05    5.26065E-02
    3.53052E+05    5.29424E-02
    3.53454E+05    5.30301E-02
    3.54660E+05    5.34421E-02
    3.55065E+05    5.35786E-02
    3.56276E+05    5.39379E-02
    3.56679E+05    5.39911E-02
    3.57891E+05    5.44649E-02
    3.58293E+05    5.46379E-02
    3.59499E+05    5.50335E-02
    3.59904E+05    5.51287E-02
    3.61109E+05    5.54051E-02
    3.61514E+05    5.55813E-02
    3.62723E+05    5.60296E-02
    3.63125E+05    5.62309E-02
    3.64337E+05    5.65284E-02
    3.64738E+05    5.66566E-02
    3.65947E+05    5.70934E-02
    3.66349E+05    5.73401E-02
    3.67557E+05    5.75193E-02
    3.67960E+05    5.77036E-02
    3.69168E+05    5.82065E-02
    3.69570E+05    5.81974E-02
    3.70779E+05    5.86596E-02
    3.71185E+05    5.89345E-02
    3.72394E+05    5.92963E-02
    3.72797E+05    5.93514E-02
    3.74008E+05    5.98206E-02
    3.74410E+05    5.99737E-02
    3.75624E+05    6.04973E-02
    3.76026E+05    6.06476E-02
    3.77239E+05    6.11614E-02
    3.77642E+05    6.11701E-02
    3.78848E+05    6.17258E-02
    3.79256E+05    6.19486E-02
    3.80463E+05    6.23421E-02
    3.80869E+05    6.25032E-02
    3.82081E+05    6.29199E-02
    3.82484E+05    6.32302E-02
    3.83696E+05    6.36677E-02
    3.84098E+05    6.38773E-02
    3.85304E+05    6.44613E-02
    3.85708E+05    6.45814E-02
    3.86921E+05    6.51140E-02
    3.87324E+05    6.53665E-02
    3.88539E+05    6.58803E-02
    3.88940E+05    6.61071E-02
    3.90149E+05    6.67575E-02
    3.90556E+05    6.69403E-02
    3.91763E+05    6.75177E-02
    3.92166E+05    6.78614E-02
    3.93374E+05    6.84856E-02
    3.93776E+05    6.87295E-02
    3.94984E+05    6.94469E-02
    3.95386E+05    6.96820E-02
    3.96601E+05    7.05748E-02
    3.97002E+05    7.06835E-02
    3.98210E+05    7.15681E-02
    3.98616E+05    7.17724E-02
    3.99423E+05    7.24822E-02
    3.99824E+05    7.27902E-02
    4.00227E+05    7.31914E-02
    4.01041E+05    7.39390E-02
    4.01446E+05    7.44276E-02
    4.01846E+05    7.49619E-02
    4.02654E+05    7.61374E-02
    4.03057E+05    7.70680E-02
    4.03461E+05    7.83126E-02
    4.03863E+05    8.10998E-02
