Repository: Benjamin-Burchill/University-Project

File: 1098F400.DAT
 nimonic 105; bg29; 400MPA; 1098K; BG;
 400.
 1098.
  3
400   
    0.00000E+00    0.00000E+00
    5.00000E+00    2.26378E-05
    1.00000E+01    3.77948E-05
    2.00000E+01    1.78921E-04
    3.00000E+01    2.78309E-04
    4.00000E+01    3.09008E-04
    5.00000E+01    3.37542E-04
    6.00000E+01    3.44823E-04
    7.00000E+01    3.72175E-04
    8.00000E+01    4.16055E-04
    9.00000E+01    4.04053E-04
    1.00000E+02    4.52261E-04
    1.11000E+02    4.73904E-04
    1.20000E+02    5.26633E-04
    1.48000E+02    6.01591E-04
    3.32000E+02    9.77082E-04
    9.39000E+02    1.72371E-03
    1.04500E+03    1.81214E-03
    1.14200E+03    1.79327E-03
    1.55300E+03    2.32093E-03
    1.96900E+03    2.55284E-03
    2.17100E+03    2.69028E-03
    2.37400E+03    2.74171E-03
    2.57500E+03    2.87971E-03
    2.77700E+03    3.04124E-03
    2.98000E+03    3.14054E-03
    3.18200E+03    3.17115E-03
    3.59400E+03    3.44995E-03
    3.79300E+03    3.54509E-03
    3.99600E+03    3.54999E-03
    4.40700E+03    3.72200E-03
    4.60900E+03    3.81712E-03
    4.81200E+03    3.92987E-03
    5.42300E+03    4.10122E-03
    5.62500E+03    4.21688E-03
    6.03600E+03    4.31332E-03
    6.24500E+03    4.38369E-03
    6.44800E+03    4.46325E-03
    6.85000E+03    4.63707E-03
    7.25500E+03    4.74189E-03
    7.65900E+03    4.79655E-03
    7.86100E+03    4.92427E-03
    8.06800E+03    5.06197E-03
    8.47900E+03    5.14579E-03
    8.69300E+03    5.21296E-03
    9.30300E+03    5.42346E-03
    9.51000E+03    5.43618E-03
    9.71200E+03    5.49746E-03
    1.01160E+04    5.56422E-03
    1.03180E+04    5.67149E-03
    1.05200E+04    5.88129E-03
    1.11340E+04    5.96466E-03
    1.13370E+04    6.04919E-03
    1.17440E+04    6.11747E-03
    1.19460E+04    6.34029E-03
    1.21520E+04    6.27359E-03
    1.25610E+04    6.41599E-03
    1.29660E+04    6.56502E-03
    1.33730E+04    6.65439E-03
    1.35820E+04    6.71970E-03
    1.37840E+04    6.72947E-03
    1.41960E+04    6.97386E-03
    1.43980E+04    7.01021E-03
    1.50150E+04    7.11831E-03
    1.52170E+04    7.23284E-03
    1.54210E+04    7.32234E-03
    1.58350E+04    7.48804E-03
    1.60410E+04    7.48003E-03
    1.62470E+04    7.51617E-03
    1.68530E+04    7.83537E-03
    1.70600E+04    7.86603E-03
    1.74640E+04    7.93556E-03
    1.76670E+04    8.00723E-03
    1.78700E+04    8.16910E-03
    1.82810E+04    8.21967E-03
    1.86840E+04    8.26243E-03
    1.90890E+04    8.53005E-03
    1.92910E+04    8.50468E-03
    1.94930E+04    8.65242E-03
    1.99010E+04    8.69535E-03
    2.01090E+04    8.69945E-03
    2.07280E+04    9.01281E-03
    2.09300E+04    9.03017E-03
    2.11350E+04    9.06996E-03
    2.15440E+04    9.21255E-03
    2.17560E+04    9.39276E-03
    2.19580E+04    9.38652E-03
    2.25650E+04    9.46023E-03
    2.27650E+04    9.58444E-03
    2.31710E+04    9.75775E-03
    2.33740E+04    9.76691E-03
    2.35790E+04    9.76360E-03
    2.39870E+04    9.88309E-03
    2.43910E+04    1.01437E-02
    2.48000E+04    1.01859E-02
    2.50030E+04    1.02384E-02
    2.52070E+04    1.02742E-02
    2.56190E+04    1.05329E-02
    2.58270E+04    1.05092E-02
    2.64420E+04    1.06794E-02
    2.66510E+04    1.07460E-02
    2.68460E+04    1.09020E-02
    2.72510E+04    1.10130E-02
    2.74530E+04    1.09810E-02
    2.76660E+04    1.10443E-02
    2.82690E+04    1.13458E-02
    2.84750E+04    1.13822E-02
    2.88790E+04    1.14128E-02
    2.90860E+04    1.15116E-02
    2.92890E+04    1.16399E-02
    2.96930E+04    1.16994E-02
    3.01040E+04    1.18249E-02
    3.05060E+04    1.20682E-02
    3.07060E+04    1.20875E-02
    3.09110E+04    1.21369E-02
    3.13150E+04    1.22032E-02
    3.15170E+04    1.22923E-02
    3.21330E+04    1.25197E-02
    3.23370E+04    1.25664E-02
    3.25400E+04    1.25946E-02
    3.29510E+04    1.27701E-02
    3.31560E+04    1.29069E-02
    3.33590E+04    1.29071E-02
    3.39700E+04    1.31189E-02
    3.41720E+04    1.32444E-02
    3.45770E+04    1.32941E-02
    3.47810E+04    1.33227E-02
    3.49830E+04    1.34204E-02
    3.53900E+04    1.36064E-02
    3.58040E+04    1.36775E-02
    3.62080E+04    1.38186E-02
    3.64100E+04    1.39842E-02
    3.66170E+04    1.40436E-02
    3.70270E+04    1.41017E-02
    3.72320E+04    1.41267E-02
    3.78450E+04    1.44240E-02
    3.80500E+04    1.44634E-02
    3.82580E+04    1.44979E-02
    3.86620E+04    1.46438E-02
    3.88640E+04    1.48306E-02
    3.90670E+04    1.48037E-02
    3.96740E+04    1.49406E-02
    3.98770E+04    1.50637E-02
    4.02890E+04    1.52119E-02
    4.04930E+04    1.52262E-02
    4.06960E+04    1.52846E-02
    4.11160E+04    1.54695E-02
    4.15230E+04    1.56455E-02
    4.19270E+04    1.56809E-02
    4.21330E+04    1.57743E-02
    4.23420E+04    1.59020E-02
    4.27550E+04    1.59861E-02
    4.29570E+04    1.60865E-02
    4.35670E+04    1.63872E-02
    4.37750E+04    1.63975E-02
    4.39780E+04    1.64018E-02
    4.43900E+04    1.65404E-02
    4.45920E+04    1.67052E-02
    4.48020E+04    1.67433E-02
    4.54120E+04    1.69231E-02
    4.56190E+04    1.70251E-02
    4.60280E+04    1.72033E-02
    4.62300E+04    1.72699E-02
    4.64320E+04    1.72751E-02
    4.68390E+04    1.74703E-02
    4.72490E+04    1.75817E-02
    4.76560E+04    1.77330E-02
    4.78590E+04    1.78156E-02
    4.80610E+04    1.78813E-02
    4.84650E+04    1.79911E-02
    4.86720E+04    1.81241E-02
    4.92810E+04    1.83035E-02
    4.94840E+04    1.84307E-02
    4.96930E+04    1.84440E-02
    5.01040E+04    1.86293E-02
    5.03070E+04    1.86541E-02
    5.05090E+04    1.88090E-02
    5.11170E+04    1.89885E-02
    5.13200E+04    1.90369E-02
    5.17220E+04    1.92494E-02
    5.19240E+04    1.92955E-02
    5.21240E+04    1.93351E-02
    5.25310E+04    1.95699E-02
    5.29360E+04    1.96758E-02
    5.33460E+04    1.97457E-02
    5.35480E+04    1.99028E-02
    5.37500E+04    2.00083E-02
    5.41570E+04    2.00728E-02
    5.43660E+04    2.01411E-02
    5.49810E+04    2.04052E-02
    5.51870E+04    2.04759E-02
    5.53900E+04    2.05456E-02
    5.58060E+04    2.08255E-02
    5.60090E+04    2.08947E-02
    5.62160E+04    2.08922E-02
    5.68230E+04    2.11981E-02
    5.70250E+04    2.12228E-02
    5.74330E+04    2.13535E-02
    5.76400E+04    2.15513E-02
    5.78470E+04    2.16005E-02
    5.82610E+04    2.17068E-02
    5.86650E+04    2.19379E-02
    5.90760E+04    2.20024E-02
    5.92800E+04    2.21199E-02
    5.94830E+04    2.22960E-02
    5.98900E+04    2.23615E-02
    6.00930E+04    2.24416E-02
    6.07710E+04    2.27876E-02
    6.07930E+04    2.27580E-02
    6.09770E+04    2.27822E-02
    6.13810E+04    2.30415E-02
    6.16130E+04    2.31327E-02
    6.18150E+04    2.31477E-02
    6.24260E+04    2.35548E-02
    6.26290E+04    2.35327E-02
    6.30330E+04    2.36654E-02
    6.32350E+04    2.38576E-02
    6.34380E+04    2.38634E-02
    6.38470E+04    2.40139E-02
    6.42550E+04    2.42539E-02
    6.46700E+04    2.43142E-02
    6.48740E+04    2.44873E-02
    6.50770E+04    2.45904E-02
    6.54860E+04    2.46936E-02
    6.56880E+04    2.47884E-02
    6.62980E+04    2.50981E-02
    6.65020E+04    2.51310E-02
    6.67050E+04    2.52354E-02
    6.71110E+04    2.54889E-02
    6.73160E+04    2.54868E-02
    6.75190E+04    2.56334E-02
    6.81300E+04    2.58941E-02
    6.83370E+04    2.59490E-02
    6.87450E+04    2.62497E-02
    6.89490E+04    2.62167E-02
    6.91510E+04    2.63241E-02
    6.95630E+04    2.65488E-02
    6.99760E+04    2.66897E-02
    7.03830E+04    2.69179E-02
    7.05820E+04    2.70589E-02
    7.07880E+04    2.70455E-02
    7.09900E+04    2.72030E-02
    7.11920E+04    2.72888E-02
    7.18140E+04    2.75309E-02
    7.20160E+04    2.76590E-02
    7.22210E+04    2.77978E-02
    7.26300E+04    2.78562E-02
    7.28450E+04    2.80534E-02
    7.30470E+04    2.81129E-02
    7.36570E+04    2.84246E-02
    7.38590E+04    2.85125E-02
    7.42710E+04    2.86858E-02
    7.44710E+04    2.87963E-02
    7.46730E+04    2.88910E-02
    7.50830E+04    2.90715E-02
    7.54870E+04    2.93090E-02
    7.58900E+04    2.94673E-02
    7.60950E+04    2.95854E-02
    7.62970E+04    2.96354E-02
    7.67130E+04    2.98516E-02
    7.67240E+04    2.99003E-02
    7.73240E+04    3.01446E-02
    7.75260E+04    3.03249E-02
    7.77280E+04    3.04681E-02
    7.81330E+04    3.06273E-02
    7.83350E+04    3.07875E-02
    7.85400E+04    3.08049E-02
    7.91490E+04    3.11251E-02
    7.93540E+04    3.12117E-02
    7.97580E+04    3.14315E-02
    7.99610E+04    3.15349E-02
    8.01630E+04    3.16349E-02
    8.05660E+04    3.18351E-02
    8.07700E+04    3.19642E-02
    8.11790E+04    3.21825E-02
    8.13880E+04    3.22840E-02
    8.15910E+04    3.23336E-02
    8.19980E+04    3.25789E-02
    8.22000E+04    3.26955E-02
    8.27610E+04    3.30505E-02
    8.28350E+04    3.30858E-02
    8.30380E+04    3.31153E-02
    8.34490E+04    3.34203E-02
    8.36540E+04    3.35115E-02
    8.38610E+04    3.36345E-02
    8.44740E+04    3.38823E-02
    8.46770E+04    3.40495E-02
    8.50940E+04    3.42671E-02
    8.52970E+04    3.43775E-02
    8.54990E+04    3.45188E-02
    8.59080E+04    3.46380E-02
    8.63220E+04    3.49152E-02
    8.67320E+04    3.50452E-02
    8.69350E+04    3.52176E-02
    8.71370E+04    3.53299E-02
    8.75420E+04    3.55685E-02
    8.77440E+04    3.57289E-02
    8.83620E+04    3.59777E-02
    8.85710E+04    3.61244E-02
    8.87790E+04    3.61869E-02
    8.93930E+04    3.65853E-02
    8.95950E+04    3.67618E-02
    9.02020E+04    3.71126E-02
    9.04040E+04    3.72501E-02
    9.08140E+04    3.74081E-02
    9.10180E+04    3.75379E-02
    9.16290E+04    3.79805E-02
    9.20370E+04    3.82096E-02
    9.24460E+04    3.84243E-02
    9.26490E+04    3.85285E-02
    9.28500E+04    3.87216E-02
    9.32580E+04    3.88705E-02
    9.40720E+04    3.94454E-02
    9.42740E+04    3.95502E-02
    9.44760E+04    3.96493E-02
    9.48810E+04    3.99076E-02
    9.50830E+04    4.00437E-02
    9.52860E+04    4.02279E-02
    9.59080E+04    4.06574E-02
    9.61100E+04    4.06699E-02
    9.65170E+04    4.09961E-02
    9.67200E+04    4.11025E-02
    9.69190E+04    4.14213E-02
    9.73310E+04    4.16526E-02
    9.77360E+04    4.18539E-02
    9.81490E+04    4.21978E-02
    9.83520E+04    4.23088E-02
    9.85600E+04    4.25495E-02
    9.89670E+04    4.26944E-02
    9.91690E+04    4.28841E-02
    9.97860E+04    4.33483E-02
    9.99870E+04    4.34369E-02
    1.00190E+05    4.36427E-02
    1.00604E+05    4.39144E-02
    1.00821E+05    4.40928E-02
    1.01026E+05    4.41892E-02
    1.01638E+05    4.46317E-02
    1.01840E+05    4.48706E-02
    1.02245E+05    4.50974E-02
    1.02447E+05    4.52532E-02
    1.02652E+05    4.53790E-02
    1.03064E+05    4.56794E-02
    1.03472E+05    4.59976E-02
    1.03880E+05    4.63660E-02
    1.04082E+05    4.64406E-02
    1.04284E+05    4.66335E-02
    1.04694E+05    4.70017E-02
    1.04895E+05    4.71155E-02
    1.05512E+05    4.75346E-02
    1.05715E+05    4.77904E-02
    1.05917E+05    4.78692E-02
    1.06322E+05    4.82360E-02
    1.06524E+05    4.83077E-02
    1.06727E+05    4.86158E-02
    1.07334E+05    4.90258E-02
    1.07533E+05    4.92869E-02
    1.07948E+05    4.96200E-02
    1.08151E+05    4.97299E-02
    1.08356E+05    4.99251E-02
    1.08761E+05    5.02903E-02
    1.09170E+05    5.06838E-02
    1.09574E+05    5.09739E-02
    1.09779E+05    5.11861E-02
    1.09977E+05    5.13222E-02
    1.10389E+05    5.17535E-02
    1.10596E+05    5.19842E-02
    1.10804E+05    5.21237E-02
    1.11209E+05    5.26894E-02
    1.11418E+05    5.29355E-02
    1.11626E+05    5.31494E-02
    1.12036E+05    5.35033E-02
    1.12238E+05    5.36967E-02
    1.12443E+05    5.39670E-02
    1.12844E+05    5.43974E-02
    1.13047E+05    5.45484E-02
    1.13252E+05    5.48017E-02
    1.13661E+05    5.52350E-02
    1.13874E+05    5.54328E-02
    1.14076E+05    5.56570E-02
    1.14481E+05    5.62557E-02
    1.14685E+05    5.64174E-02
    1.14888E+05    5.66772E-02
    1.15295E+05    5.72137E-02
    1.15503E+05    5.74245E-02
    1.15706E+05    5.77763E-02
    1.16113E+05    5.81942E-02
    1.16315E+05    5.85513E-02
    1.16522E+05    5.87969E-02
    1.16724E+05    5.91619E-02
    1.16931E+05    5.94974E-02
    1.17136E+05    5.97303E-02
    1.17339E+05    6.00902E-02
    1.17548E+05    6.05016E-02
    1.17750E+05    6.09708E-02
    1.17950E+05    6.13773E-02
    1.18153E+05    6.18716E-02
    1.18355E+05    6.26119E-02
    1.18557E+05    6.36319E-02
    1.18760E+05    6.48266E-02
    1.18962E+05    6.69186E-02

File: 1123F135.DAT
 nimonic 105; bg49; 135MPa; 1123K; BG;
 135.
 1123.
  3
349 53
    0.00000E+00    0.00000E+00
    2.64000E+03    2.65712E-04
    3.85900E+03    3.41279E-04
    9.34300E+03    6.74574E-04
    1.07620E+04    6.75754E-04
    1.84800E+04    9.11395E-04
    2.13250E+04    1.01995E-03
    2.35610E+04    1.20872E-03
    3.04650E+04    1.43086E-03
    3.57380E+04    1.59322E-03
    3.59410E+04    1.59479E-03
    4.40580E+04    1.71703E-03
    4.64960E+04    1.88208E-03
    6.01070E+04    2.00940E-03
    7.29660E+04    2.15830E-03
    1.04683E+05    2.40144E-03
    1.15188E+05    2.63864E-03
    1.25696E+05    2.78117E-03
    1.36205E+05    2.76389E-03
    1.46706E+05    3.00925E-03
    1.88728E+05    3.11993E-03
    2.09734E+05    3.27298E-03
    2.30736E+05    3.43504E-03
    2.41241E+05    3.55823E-03
    2.88889E+05    3.70572E-03
    3.09901E+05    3.83280E-03
    3.72924E+05    4.20806E-03
    3.83429E+05    4.20375E-03
    3.93934E+05    4.33429E-03
    4.67484E+05    4.45894E-03
    5.09499E+05    4.70349E-03
    5.30509E+05    4.80536E-03
    6.46083E+05    4.85277E-03
    6.88115E+05    5.21120E-03
    6.98621E+05    5.22804E-03
    7.19630E+05    5.39879E-03
    7.82660E+05    5.57341E-03
    8.45688E+05    5.69869E-03
    9.19222E+05    5.75780E-03
    1.05578E+06    5.99068E-03
    1.18183E+06    6.08695E-03
    1.19234E+06    6.41481E-03
    1.25577E+06    6.58887E-03
    1.26627E+06    6.69212E-03
    1.61411E+06    6.74922E-03
    1.91873E+06    6.82664E-03
    2.09728E+06    7.09289E-03
    2.13930E+06    7.35282E-03
    2.20231E+06    7.25746E-03
    2.30736E+06    7.52281E-03
    2.44391E+06    7.61542E-03
    2.60816E+06    7.73731E-03
    2.70271E+06    7.89200E-03
    2.84978E+06    8.00329E-03
    3.01918E+06    8.20870E-03
    3.02968E+06    8.31218E-03
    3.19620E+06    8.57335E-03
    3.26974E+06    8.74547E-03
    3.40875E+06    8.79972E-03
    3.44530E+06    9.00926E-03
    3.45581E+06    9.08885E-03
    3.98966E+06    9.46409E-03
    4.05270E+06    9.44537E-03
    4.20260E+06    9.61933E-03
    4.32865E+06    9.68562E-03
    4.34966E+06    9.83650E-03
    4.36016E+06    1.00205E-02
    4.50922E+06    1.01088E-02
    4.62848E+06    1.03193E-02
    4.93206E+06    1.06551E-02
    4.94256E+06    1.06294E-02
    5.01608E+06    1.07349E-02
    5.19371E+06    1.09028E-02
    5.23574E+06    1.11376E-02
    5.92030E+06    1.16457E-02
    6.00434E+06    1.18286E-02
    6.08836E+06    1.19430E-02
    6.09887E+06    1.20029E-02
    6.22515E+06    1.24758E-02
    6.23566E+06    1.23370E-02
    6.24617E+06    1.23840E-02
    6.25667E+06    1.23934E-02
    6.26718E+06    1.25123E-02
    6.27768E+06    1.25761E-02
    6.85677E+06    1.34004E-02
    6.86728E+06    1.33888E-02
    6.90337E+06    1.36486E-02
    7.01901E+06    1.39382E-02
    7.18707E+06    1.42076E-02
    7.19758E+06    1.43435E-02
    7.26061E+06    1.43470E-02
    7.28162E+06    1.44172E-02
    7.34465E+06    1.42477E-02
    7.35515E+06    1.42578E-02
    7.36566E+06    1.43506E-02
    7.37616E+06    1.44709E-02
    7.39718E+06    1.44856E-02
    7.47072E+06    1.46245E-02
    7.50223E+06    1.48518E-02
    7.59150E+06    1.49333E-02
    7.71840E+06    1.50962E-02
    7.72890E+06    1.52358E-02
    7.85494E+06    1.53463E-02
    7.94946E+06    1.57238E-02
    7.95464E+06    1.60335E-02
    7.95997E+06    1.60257E-02
    7.97047E+06    1.60807E-02
    7.98097E+06    1.61044E-02
    8.05449E+06    1.63883E-02
    8.17003E+06    1.64925E-02
    8.18053E+06    1.65645E-02
    8.34931E+06    1.68150E-02
    8.35982E+06    1.68700E-02
    8.42285E+06    1.70047E-02
    8.47537E+06    1.71939E-02
    8.65395E+06    1.77066E-02
    8.66446E+06    1.76988E-02
    8.71307E+06    1.76787E-02
    8.74466E+06    1.80697E-02
    8.75517E+06    1.80306E-02
    8.87057E+06    1.80956E-02
    8.92125E+06    1.83148E-02
    8.95277E+06    1.84253E-02
    9.08932E+06    1.87082E-02
    9.11033E+06    1.87341E-02
    9.13135E+06    1.88767E-02
    9.27253E+06    1.90258E-02
    9.28304E+06    1.92073E-02
    9.32506E+06    1.92780E-02
    9.48748E+06    1.96136E-02
    9.49799E+06    1.96255E-02
    9.62402E+06    1.98868E-02
    9.65552E+06    1.98247E-02
    9.67652E+06    2.00030E-02
    9.76056E+06    2.01138E-02
    9.85733E+06    2.03360E-02
    9.89935E+06    2.05524E-02
    9.90985E+06    2.05917E-02
    1.06973E+07    2.16875E-02
    1.06973E+07    2.18370E-02
    1.06973E+07    2.18289E-02
    1.07973E+07    2.19183E-02
    1.07973E+07    2.20565E-02
    1.08973E+07    2.22799E-02
    1.08973E+07    2.23507E-02
    1.08973E+07    2.23172E-02
    1.08973E+07    2.24812E-02
    1.08973E+07    2.23927E-02
    1.09973E+07    2.24574E-02
    1.09973E+07    2.25952E-02
    1.09973E+07    2.25967E-02
    1.09973E+07    2.26602E-02
    1.10973E+07    2.28261E-02
    1.10973E+07    2.29569E-02
    1.10973E+07    2.31989E-02
    1.11973E+07    2.34031E-02
    1.12973E+07    2.34490E-02
    1.13973E+07    2.35555E-02
    1.14973E+07    2.36740E-02
    1.14973E+07    2.39158E-02
    1.17973E+07    2.48337E-02
    1.17973E+07    2.48947E-02
    1.18973E+07    2.52928E-02
    1.19973E+07    2.55027E-02
    1.19973E+07    2.54601E-02
    1.20973E+07    2.56397E-02
    1.20973E+07    2.59471E-02
    1.20973E+07    2.59286E-02
    1.20973E+07    2.60134E-02
    1.21973E+07    2.60840E-02
    1.21973E+07    2.61419E-02
    1.21973E+07    2.63494E-02
    1.22973E+07    2.63218E-02
    1.22973E+07    2.63831E-02
    1.22973E+07    2.65653E-02
    1.22973E+07    2.66945E-02
    1.23973E+07    2.66967E-02
    1.23973E+07    2.67493E-02
    1.23973E+07    2.69217E-02
    1.23973E+07    2.69386E-02
    1.24973E+07    2.70720E-02
    1.24973E+07    2.71015E-02
    1.24973E+07    2.72601E-02
    1.25973E+07    2.73984E-02
    1.25973E+07    2.75221E-02
    1.26973E+07    2.78369E-02
    1.26973E+07    2.79617E-02
    1.27973E+07    2.80050E-02
    1.27973E+07    2.81164E-02
    1.28973E+07    2.82928E-02
    1.28973E+07    2.84481E-02
    1.29973E+07    2.86199E-02
    1.30619E+07    2.87251E-02
    1.30819E+07    2.88514E-02
    1.31376E+07    2.90399E-02
    1.31876E+07    2.96715E-02
    1.31976E+07    2.97250E-02
    1.32076E+07    2.99123E-02
    1.32080E+07    2.99321E-02
    1.32099E+07    3.01006E-02
    1.32180E+07    3.01342E-02
    1.32281E+07    3.01415E-02
    1.32381E+07    3.02420E-02
    1.32681E+07    3.03447E-02
    1.32781E+07    3.04574E-02
    1.33524E+07    3.06433E-02
    1.33781E+07    3.08709E-02
    1.36284E+07    3.09110E-02
    1.37310E+07    3.10747E-02
    1.37521E+07    3.11980E-02
    1.37885E+07    3.13624E-02
    1.37985E+07    3.15532E-02
    1.38085E+07    3.17138E-02
    1.38185E+07    3.18251E-02
    1.38202E+07    3.19346E-02
    1.38522E+07    3.21313E-02
    1.39122E+07    3.25121E-02
    1.39322E+07    3.29080E-02
    1.39422E+07    3.28520E-02
    1.39522E+07    3.27149E-02
    1.41217E+07    3.28558E-02
    1.41517E+07    3.29579E-02
    1.42017E+07    3.30985E-02
    1.42217E+07    3.32596E-02
    1.42973E+07    3.34347E-02
    1.43478E+07    3.35516E-02
    1.44106E+07    3.37503E-02
    1.44383E+07    3.39113E-02
    1.44684E+07    3.40228E-02
    1.44984E+07    3.41594E-02
    1.45182E+07    3.43158E-02
    1.45365E+07    3.44729E-02
    1.45465E+07    3.47011E-02
    1.45666E+07    3.47775E-02
    1.46017E+07    3.51315E-02
    1.46117E+07    3.50353E-02
    1.46217E+07    3.51710E-02
    1.46817E+07    3.53040E-02
    1.46917E+07    3.61686E-02
    1.47517E+07    3.76769E-02
    1.47617E+07    3.78205E-02
    1.47717E+07    3.68242E-02
    1.47818E+07    3.74137E-02
    1.47844E+07    3.78008E-02
    1.47846E+07    3.75134E-02
    1.47944E+07    3.76120E-02
    1.48044E+07    3.79358E-02
    1.48144E+07    3.77826E-02
    1.48245E+07    3.79115E-02
    1.48345E+07    3.79130E-02
    1.48445E+07    3.80556E-02
    1.48545E+07    3.79570E-02
    1.48645E+07    3.79168E-02
    1.48745E+07    3.80101E-02
    1.48845E+07    3.79570E-02
    1.48945E+07    3.85697E-02
    1.49145E+07    3.83625E-02
    1.50214E+07    3.82306E-02
    1.50414E+07    3.85171E-02
    1.51375E+07    3.92729E-02
    1.51475E+07    3.92551E-02
    1.51575E+07    3.92661E-02
    1.51675E+07    3.96930E-02
    1.51775E+07    3.92941E-02
    1.51875E+07    3.92983E-02
    1.52075E+07    3.94739E-02
    1.52188E+07    3.95420E-02
    1.52488E+07    4.00248E-02
    1.53656E+07    4.00743E-02
    1.55440E+07    3.99915E-02
    1.55501E+07    4.01549E-02
    1.56290E+07    4.02703E-02
    1.56590E+07    4.04189E-02
    1.56690E+07    4.05792E-02
    1.57190E+07    4.07648E-02
    1.57291E+07    4.09318E-02
    1.57591E+07    4.13259E-02
    1.57691E+07    4.14800E-02
    1.57996E+07    4.13422E-02
    1.58083E+07    4.15288E-02
    1.58383E+07    4.19049E-02
    1.58483E+07    4.19932E-02
    1.58583E+07    4.21778E-02
    1.58932E+07    4.22472E-02
    1.59032E+07    4.21774E-02
    1.59532E+07    4.24107E-02
    1.59782E+07    4.25488E-02
    1.60183E+07    4.25959E-02
    1.60383E+07    4.29961E-02
    1.60544E+07    4.31391E-02
    1.60545E+07    4.32684E-02
    1.60884E+07    4.34022E-02
    1.61184E+07    4.34343E-02
    1.61284E+07    4.37335E-02
    1.61884E+07    4.36932E-02
    1.61984E+07    4.39193E-02
    1.62285E+07    4.39623E-02
    1.62485E+07    4.42177E-02
    1.62585E+07    4.45031E-02
    1.62685E+07    4.43277E-02
    1.62785E+07    4.46248E-02
    1.62885E+07    4.47517E-02
    1.63085E+07    4.48744E-02
    1.63385E+07    4.50810E-02
    1.63986E+07    4.51830E-02
    1.64006E+07    4.52835E-02
    1.64205E+07    4.54249E-02
    1.64506E+07    4.56491E-02
    1.64706E+07    4.56819E-02
    1.64968E+07    4.58556E-02
    1.65068E+07    4.59898E-02
    1.65209E+07    4.61049E-02
    1.65524E+07    4.62275E-02
    1.65624E+07    4.63740E-02
    1.65874E+07    4.65030E-02
    1.66085E+07    4.67450E-02
    1.66385E+07    4.68081E-02
    1.66585E+07    4.69903E-02
    1.66606E+07    4.70860E-02
    1.66958E+07    4.72505E-02
    1.67258E+07    4.74818E-02
    1.67358E+07    4.75111E-02
    1.67741E+07    4.76962E-02
    1.67841E+07    4.78869E-02
    1.68042E+07    4.80310E-02
    1.68342E+07    4.82208E-02
    1.68442E+07    4.82580E-02
    1.68542E+07    4.84185E-02
    1.68842E+07    4.86780E-02
    1.68942E+07    4.86975E-02
    1.69242E+07    4.88978E-02
    1.69442E+07    4.90481E-02
    1.69542E+07    4.91133E-02
    1.69843E+07    4.93873E-02
    1.70043E+07    4.94828E-02
    1.70143E+07    4.95473E-02
    1.70491E+07    4.98462E-02
    1.70691E+07    4.99282E-02
    1.70791E+07    5.00470E-02
    1.70891E+07    5.01417E-02
    1.71314E+07    5.04543E-02
    1.71414E+07    5.06156E-02
    1.71514E+07    5.06153E-02
    1.71614E+07    5.07347E-02
    1.71714E+07    5.08735E-02
    1.71814E+07    5.09790E-02
    1.72114E+07    5.11616E-02
    1.72214E+07    5.12943E-02
    1.72514E+07    5.15075E-02
    1.72614E+07    5.16571E-02
    1.72825E+07    5.18055E-02
    1.73025E+07    5.19894E-02
    1.73125E+07    5.20152E-02
    1.73325E+07    5.21875E-02
    1.73525E+07    5.24146E-02
    1.73529E+07    5.24251E-02
    1.73729E+07    5.25850E-02
    1.73929E+07    5.28117E-02
    1.74029E+07    5.28714E-02
    1.74129E+07    5.31459E-02
    1.74329E+07    5.32907E-02
    1.74429E+07    5.32762E-02
    1.74629E+07    5.35027E-02
    1.74829E+07    5.36255E-02
    1.74929E+07    5.39228E-02
    1.75029E+07    5.38796E-02
    1.75229E+07    5.40549E-02
    1.75429E+07    5.42868E-02
    1.75529E+07    5.43815E-02
    1.75629E+07    5.44643E-02
    1.75729E+07    5.47927E-02
    1.75830E+07    5.47584E-02
    1.75930E+07    5.50152E-02
    1.76030E+07    5.51486E-02
    1.76160E+07    5.51609E-02
    1.76260E+07    5.53643E-02
    1.76360E+07    5.54757E-02
    1.76460E+07    5.56820E-02
    1.76561E+07    5.58328E-02
    1.76661E+07    5.60796E-02
    1.76761E+07    5.62966E-02
    1.76861E+07    5.65374E-02
    1.76955E+07    5.67531E-02
    1.77055E+07    5.69700E-02
    1.77116E+07    5.71466E-02
    1.77117E+07    5.71381E-02
    1.77217E+07    5.74054E-02
    1.77317E+07    5.79725E-02
    1.77417E+07    5.87216E-02

File: 1123F165.DAT
 nimonic 105; bg37; 165MPa; 1123K; BG;
 165.
 1123.
  3
353   
    0.00000E+00    0.00000E+00
    2.09000E+02    8.12171E-04
    4.14000E+02    1.53632E-03
    1.84500E+03    3.61845E-03
    3.69800E+03    5.56447E-03
    5.49800E+03    7.39013E-03
    1.30860E+04    8.45005E-03
    1.84280E+04    9.33465E-03
    2.52020E+04    1.10595E-02
    3.83470E+04    1.33908E-02
    4.49140E+04    1.38939E-02
    5.80540E+04    1.51677E-02
    6.45650E+04    1.59800E-02
    7.77950E+04    1.77155E-02
    9.13570E+04    1.86435E-02
    1.35357E+05    2.16841E-02
    1.49372E+05    2.21390E-02
    1.77384E+05    2.40469E-02
    1.91401E+05    2.49203E-02
    2.19425E+05    2.61753E-02
    2.33437E+05    2.65649E-02
    2.61467E+05    2.82384E-02
    2.75474E+05    2.93023E-02
    3.03503E+05    2.99018E-02
    3.17512E+05    3.06779E-02
    3.45534E+05    3.21412E-02
    3.59550E+05    3.30172E-02
    3.87579E+05    3.39408E-02
    4.01596E+05    3.41293E-02
    4.18779E+05    3.55224E-02
    4.30318E+05    3.56358E-02
    4.51329E+05    3.73978E-02
    4.65333E+05    3.70027E-02
    4.93348E+05    3.76073E-02
    4.98154E+05    3.83895E-02
    5.26164E+05    3.95796E-02
    5.40170E+05    3.99256E-02
    5.82201E+05    4.08164E-02
    6.03221E+05    4.18695E-02
    6.15408E+05    4.31848E-02
    6.43423E+05    4.33093E-02
    6.57443E+05    4.34889E-02
    6.80017E+05    4.45582E-02
    7.20492E+05    4.57674E-02
    7.34505E+05    4.60109E-02
    7.60459E+05    4.78119E-02
    7.74471E+05    4.83576E-02
    8.02491E+05    4.87314E-02
    8.10945E+05    4.89362E-02
    8.52969E+05    4.96406E-02
    8.80987E+05    5.10812E-02
    8.94992E+05    5.12665E-02
    9.23019E+05    5.19882E-02
    9.65049E+05    5.45411E-02
    9.79057E+05    5.47281E-02
    1.02595E+06    5.63504E-02
    1.06798E+06    5.75454E-02
    1.08199E+06    5.81730E-02
    1.11860E+06    6.04419E-02
    1.14420E+06    6.05195E-02
    1.18623E+06    6.13922E-02
    1.24229E+06    6.28723E-02
    1.27030E+06    6.36983E-02
    1.30533E+06    6.59711E-02
    1.31934E+06    6.63478E-02
    1.36137E+06    6.70074E-02
    1.38845E+06    6.88550E-02
    1.42461E+06    7.01517E-02
    1.46658E+06    7.16003E-02
    1.49461E+06    7.25540E-02
    1.53176E+06    7.36810E-02
    1.54577E+06    7.40966E-02
    1.58780E+06    7.48323E-02
    1.62982E+06    7.59891E-02
    1.65383E+06    7.81440E-02
    1.66784E+06    7.79452E-02
    1.69585E+06    7.86987E-02
    1.70986E+06    7.95765E-02
    1.73787E+06    8.11867E-02
    1.77990E+06    8.16084E-02
    1.79391E+06    8.24997E-02
    1.80746E+06    8.36409E-02
    1.81967E+06    8.47991E-02
    1.84770E+06    8.47600E-02
    1.86171E+06    8.49507E-02
    1.90342E+06    8.66600E-02
    1.92834E+06    8.73361E-02
    1.94236E+06    8.75514E-02
    1.97038E+06    8.81971E-02
    1.98444E+06    8.88652E-02
    2.01246E+06    9.02276E-02
    2.05448E+06    9.13212E-02
    2.06605E+06    9.15653E-02
    2.08594E+06    9.22791E-02
    2.09996E+06    9.26688E-02
    2.12798E+06    9.32862E-02
    2.14200E+06    9.37006E-02
    2.18403E+06    9.54678E-02
    2.21205E+06    9.59539E-02
    2.22607E+06    9.65102E-02
    2.24965E+06    9.78214E-02
    2.26366E+06    9.84560E-02
    2.29169E+06    9.84560E-02
    2.33211E+06    1.00344E-01
    2.34611E+06    1.00751E-01
    2.37413E+06    1.01720E-01
    2.38814E+06    1.02158E-01
    2.41365E+06    1.03139E-01
    2.42319E+06    1.03964E-01
    2.45942E+06    1.05038E-01
    2.48653E+06    1.05632E-01
    2.48786E+06    1.05776E-01
    2.50496E+06    1.06770E-01
    2.51897E+06    1.07724E-01
    2.54699E+06    1.08427E-01
    2.58307E+06    1.10444E-01
    2.59708E+06    1.10598E-01
    2.62511E+06    1.11616E-01
    2.63912E+06    1.11985E-01
    2.66029E+06    1.12354E-01
    2.67429E+06    1.13075E-01
    2.71092E+06    1.15042E-01
    2.73893E+06    1.15933E-01
    2.75293E+06    1.16728E-01
    2.78095E+06    1.17270E-01
    2.79495E+06    1.18046E-01
    2.82298E+06    1.18686E-01
    2.85802E+06    1.20828E-01
    2.87204E+06    1.21594E-01
    2.88609E+06    1.21439E-01
    2.90010E+06    1.21727E-01
    2.92888E+06    1.23541E-01
    2.93611E+06    1.23521E-01
    2.97815E+06    1.25245E-01
    3.00617E+06    1.26118E-01
    3.01299E+06    1.26102E-01
    3.02886E+06    1.27873E-01
    3.03693E+06    1.28908E-01
    3.06494E+06    1.28809E-01
    3.09142E+06    1.30162E-01
    3.10524E+06    1.30452E-01
    3.13335E+06    1.33060E-01
    3.14735E+06    1.32626E-01
    3.17536E+06    1.34401E-01
    3.18936E+06    1.34612E-01
    3.23140E+06    1.37430E-01
    3.25941E+06    1.37562E-01
    3.27342E+06    1.39147E-01
    3.30144E+06    1.39367E-01
    3.31544E+06    1.40078E-01
    3.34346E+06    1.41778E-01
    3.38549E+06    1.43287E-01
    3.39951E+06    1.43382E-01
    3.42752E+06    1.45092E-01
    3.43834E+06    1.45615E-01
    3.45954E+06    1.46127E-01
    3.47355E+06    1.47427E-01
    3.51557E+06    1.48658E-01
    3.53659E+06    1.49920E-01
    3.55059E+06    1.50212E-01
    3.57861E+06    1.52207E-01
    3.59263E+06    1.52174E-01
    3.61417E+06    1.53946E-01
    3.64920E+06    1.56312E-01
    3.66321E+06    1.56306E-01
    3.69123E+06    1.57237E-01
    3.70524E+06    1.58200E-01
    3.73326E+06    1.59156E-01
    3.74727E+06    1.60375E-01
    3.78931E+06    1.62566E-01
    3.80667E+06    1.62719E-01
    3.82068E+06    1.64006E-01
    3.84869E+06    1.65486E-01
    3.86270E+06    1.65261E-01
    3.89072E+06    1.67321E-01
    3.93275E+06    1.69803E-01
    3.94676E+06    1.69670E-01
    3.97478E+06    1.71179E-01
    3.98880E+06    1.73395E-01
    4.01682E+06    1.73546E-01
    4.03082E+06    1.74842E-01
    4.06383E+06    1.78653E-01
    4.09184E+06    1.79855E-01
    4.10585E+06    1.79299E-01
    4.13306E+06    1.80817E-01
    4.14182E+06    1.80823E-01
    4.16313E+06    1.82479E-01
    4.20515E+06    1.86196E-01
    4.21915E+06    1.84715E-01
    4.24715E+06    1.86146E-01
    4.26117E+06    1.87158E-01
    4.28419E+06    1.88747E-01
    4.29820E+06    1.89348E-01
    4.34025E+06    1.91777E-01
    4.36825E+06    1.92557E-01
    4.38226E+06    1.93839E-01
    4.40485E+06    1.94860E-01
    4.41185E+06    1.95434E-01
    4.43988E+06    1.96377E-01
    4.48197E+06    1.98839E-01
    4.48484E+06    1.98878E-01
    4.51077E+06    2.02064E-01
    4.52479E+06    2.03072E-01
    4.55281E+06    2.03866E-01
    4.56681E+06    2.04950E-01
    4.60883E+06    2.07454E-01
    4.63684E+06    2.08978E-01
    4.65085E+06    2.09958E-01
    4.67053E+06    2.11458E-01
    4.68454E+06    2.12292E-01
    4.71256E+06    2.13718E-01
    4.74611E+06    2.15858E-01
    4.76012E+06    2.17174E-01
    4.78815E+06    2.18755E-01
    4.80215E+06    2.19144E-01
    4.83017E+06    2.20910E-01
    4.84419E+06    2.21399E-01
    4.88621E+06    2.24601E-01
    4.91423E+06    2.26098E-01
    4.92278E+06    2.26439E-01
    4.95080E+06    2.28709E-01
    4.96481E+06    2.28677E-01
    4.99282E+06    2.31140E-01
    5.03486E+06    2.33231E-01
    5.04887E+06    2.34409E-01
    5.07689E+06    2.36278E-01
    5.09090E+06    2.36913E-01
    5.11893E+06    2.39142E-01
    5.13293E+06    2.40552E-01
    5.17495E+06    2.42757E-01
    5.20297E+06    2.44986E-01
    5.21698E+06    2.46454E-01
    5.24499E+06    2.47546E-01
    5.25234E+06    2.48313E-01
    5.28035E+06    2.50876E-01
    5.29436E+06    2.51973E-01
    5.32238E+06    2.52952E-01
    5.33639E+06    2.53307E-01
    5.36441E+06    2.56057E-01
    5.37842E+06    2.56622E-01
    5.40644E+06    2.58218E-01
    5.42045E+06    2.58812E-01
    5.44847E+06    2.61942E-01
    5.46248E+06    2.62257E-01
    5.49050E+06    2.63910E-01
    5.50451E+06    2.65128E-01
    5.53252E+06    2.67915E-01
    5.54653E+06    2.68748E-01
    5.57119E+06    2.70669E-01
    5.58520E+06    2.71561E-01
    5.61322E+06    2.73719E-01
    5.62722E+06    2.75401E-01
    5.65524E+06    2.77666E-01
    5.66925E+06    2.78931E-01
    5.69026E+06    2.80805E-01
    5.70427E+06    2.81219E-01
    5.73228E+06    2.83513E-01
    5.74629E+06    2.84153E-01
    5.77430E+06    2.86997E-01
    5.78830E+06    2.88233E-01
    5.81630E+06    2.90060E-01
    5.83031E+06    2.90259E-01
    5.85833E+06    2.93036E-01
    5.87233E+06    2.94635E-01
    5.90034E+06    2.97368E-01
    5.91436E+06    2.98248E-01
    5.94238E+06    3.00133E-01
    5.95417E+06    3.01390E-01
    5.95479E+06    3.01378E-01
    5.97698E+06    3.03261E-01
    5.99100E+06    3.04579E-01
    6.01902E+06    3.06844E-01
    6.02679E+06    3.06976E-01
    6.04783E+06    3.08894E-01
    6.06184E+06    3.10441E-01
    6.08987E+06    3.12372E-01
    6.10388E+06    3.14045E-01
    6.13190E+06    3.16361E-01
    6.14590E+06    3.18467E-01
    6.17391E+06    3.19970E-01
    6.18793E+06    3.21064E-01
    6.21594E+06    3.23775E-01
    6.22295E+06    3.24628E-01
    6.25096E+06    3.26801E-01
    6.26497E+06    3.27574E-01
    6.29298E+06    3.30498E-01
    6.29999E+06    3.31326E-01
    6.32800E+06    3.34628E-01
    6.34202E+06    3.35422E-01
    6.37004E+06    3.37613E-01
    6.37816E+06    3.39110E-01
    6.39918E+06    3.41105E-01
    6.41319E+06    3.41791E-01
    6.44120E+06    3.44774E-01
    6.45522E+06    3.46512E-01
    6.47401E+06    3.48906E-01
    6.48802E+06    3.50346E-01
    6.51603E+06    3.52873E-01
    6.53004E+06    3.54002E-01
    6.55806E+06    3.57227E-01
    6.57207E+06    3.58961E-01
    6.60009E+06    3.61303E-01
    6.61410E+06    3.66222E-01
    6.63984E+06    3.66645E-01
    6.64911E+06    3.71081E-01
    6.67699E+06    3.69939E-01
    6.69101E+06    3.73030E-01
    6.71902E+06    3.77059E-01
    6.73302E+06    3.76318E-01
    6.76104E+06    3.79589E-01
    6.77505E+06    3.80170E-01
    6.80308E+06    3.83380E-01
    6.81709E+06    3.84987E-01
    6.84511E+06    3.88270E-01
    6.85912E+06    3.89827E-01
    6.88714E+06    3.93692E-01
    6.90115E+06    3.95136E-01
    6.92917E+06    3.98710E-01
    6.94318E+06    4.00075E-01
    6.95719E+06    4.01675E-01
    6.97120E+06    4.03514E-01
    6.98521E+06    4.04927E-01
    6.99923E+06    4.06715E-01
    7.01324E+06    4.08511E-01
    7.02725E+06    4.10072E-01
    7.04126E+06    4.12158E-01
    7.05527E+06    4.13644E-01
    7.06928E+06    4.15439E-01
    7.08330E+06    4.20059E-01
    7.09730E+06    4.21929E-01
    7.11132E+06    4.24191E-01
    7.12533E+06    4.23456E-01
    7.13935E+06    4.28221E-01
    7.15336E+06    4.27106E-01
    7.16737E+06    4.29215E-01
    7.18138E+06    4.30955E-01
    7.19539E+06    4.33016E-01
    7.20940E+06    4.34918E-01
    7.22340E+06    4.37094E-01
    7.23741E+06    4.39513E-01
    7.25143E+06    4.41421E-01
    7.26543E+06    4.43756E-01
    7.27945E+06    4.45972E-01
    7.28645E+06    4.47503E-01
    7.29346E+06    4.49323E-01
    7.30047E+06    4.50901E-01
    7.30747E+06    4.52413E-01
    7.31447E+06    4.53946E-01
    7.32148E+06    4.56235E-01
    7.32848E+06    4.58548E-01
    7.33548E+06    4.61826E-01
    7.34249E+06    4.65778E-01
    7.34950E+06    4.73387E-01

File: 1123F220.DAT
 nimonic 105; bg21; 220MPA; 1123K; BG;
 220.
 1123.
  3
400   
    0.00000E+00    0.00000E+00
    2.04000E+02    6.06283E-05
    4.11000E+02    1.69671E-04
    1.69600E+03    8.86615E-04
    3.16800E+03    1.34634E-03
    4.81000E+03    1.77520E-03
    6.44300E+03    1.91195E-03
    7.87900E+03    2.17951E-03
    9.52700E+03    2.16105E-03
    1.11670E+04    2.45682E-03
    1.28130E+04    2.55304E-03
    1.44560E+04    2.45996E-03
    1.61010E+04    2.61116E-03
    1.77430E+04    2.85537E-03
    1.93920E+04    2.84477E-03
    2.10210E+04    2.86243E-03
    2.26660E+04    3.00297E-03
    2.43140E+04    3.13406E-03
    2.59610E+04    3.11993E-03
    2.76010E+04    3.22982E-03
    2.92530E+04    3.20117E-03
    3.08900E+04    3.22118E-03
    3.25220E+04    3.25650E-03
    3.41460E+04    3.28436E-03
    3.57810E+04    3.48212E-03
    3.74300E+04    3.56411E-03
    3.90800E+04    3.54646E-03
    4.07120E+04    3.57549E-03
    4.23440E+04    3.66258E-03
    4.39850E+04    3.61511E-03
    4.56200E+04    3.67670E-03
    4.72690E+04    3.79554E-03
    5.05590E+04    4.02300E-03
    5.38320E+04    3.94771E-03
    5.71120E+04    4.03319E-03
    6.03870E+04    4.13240E-03
    6.36760E+04    4.34606E-03
    6.67620E+04    4.44248E-03
    6.98670E+04    4.50598E-03
    7.24230E+04    4.61140E-03
    7.51430E+04    4.78029E-03
    7.83720E+04    4.78068E-03
    8.15800E+04    4.81673E-03
    8.39980E+04    4.89352E-03
    8.72280E+04    4.82182E-03
    9.04400E+04    4.98637E-03
    9.28450E+04    5.19906E-03
    9.60530E+04    5.24410E-03
    9.92840E+04    5.19240E-03
    1.02496E+05    5.28013E-03
    1.05716E+05    5.34279E-03
    1.08940E+05    5.38626E-03
    1.12156E+05    5.46849E-03
    1.15367E+05    5.52957E-03
    1.18595E+05    5.63645E-03
    1.21817E+05    5.58947E-03
    1.25033E+05    5.59495E-03
    1.28240E+05    5.67442E-03
    1.31451E+05    5.73901E-03
    1.34665E+05    5.80360E-03
    1.37881E+05    5.95115E-03
    1.41095E+05    5.98755E-03
    1.44313E+05    5.90497E-03
    1.47538E+05    6.00947E-03
    1.50755E+05    5.99812E-03
    1.53962E+05    6.09125E-03
    1.57214E+05    6.11708E-03
    1.59627E+05    6.15934E-03
    1.62849E+05    6.23603E-03
    1.66066E+05    6.29511E-03
    1.69278E+05    6.35770E-03
    1.72496E+05    6.43359E-03
    1.75718E+05    6.30606E-03
    1.78935E+05    6.35027E-03
    1.82142E+05    6.46176E-03
    1.85351E+05    6.55211E-03
    1.88563E+05    6.66045E-03
    1.91777E+05    6.77659E-03
    1.94996E+05    6.76916E-03
    1.98205E+05    6.74883E-03
    2.01422E+05    6.76017E-03
    2.04632E+05    6.82508E-03
    2.07843E+05    6.88530E-03
    2.11061E+05    6.97131E-03
    2.14273E+05    7.12925E-03
    2.17485E+05    7.14528E-03
    2.20702E+05    7.18945E-03
    2.23923E+05    7.26801E-03
    2.27130E+05    7.15622E-03
    2.30344E+05    7.21994E-03
    2.33560E+05    7.55915E-03
    2.36771E+05    7.56619E-03
    2.39976E+05    7.64589E-03
    2.43194E+05    7.72989E-03
    2.46423E+05    7.58846E-03
    2.49643E+05    7.82052E-03
    2.52857E+05    7.74981E-03
    2.56077E+05    7.86036E-03
    2.59294E+05    7.82833E-03
    2.62512E+05    7.98809E-03
    2.68950E+05    7.98848E-03
    2.72169E+05    7.96153E-03
    2.75389E+05    8.00957E-03
    2.78604E+05    8.03769E-03
    2.81838E+05    8.04628E-03
    2.88279E+05    8.28410E-03
    2.91497E+05    8.34579E-03
    2.94715E+05    8.29893E-03
    2.97938E+05    8.34618E-03
    3.01155E+05    8.37624E-03
    3.07600E+05    8.47930E-03
    3.10830E+05    8.50429E-03
    3.14046E+05    8.55230E-03
    3.17264E+05    8.66081E-03
    3.20477E+05    8.63778E-03
    3.26908E+05    8.72872E-03
    3.30116E+05    8.72911E-03
    3.33327E+05    8.77712E-03
    3.36542E+05    8.76424E-03
    3.39761E+05    8.87741E-03
    3.46196E+05    8.85048E-03
    3.49418E+05    9.09357E-03
    3.52633E+05    9.08186E-03
    3.55857E+05    9.07835E-03
    3.59074E+05    9.11619E-03
    3.65505E+05    9.16184E-03
    3.68736E+05    9.19656E-03
    3.71947E+05    9.30032E-03
    3.75168E+05    9.36351E-03
    3.78379E+05    9.43371E-03
    3.84830E+05    9.47154E-03
    3.88036E+05    9.53822E-03
    3.91257E+05    9.51132E-03
    3.94473E+05    9.40680E-03
    3.97683E+05    9.61465E-03
    4.04105E+05    9.53667E-03
    4.07320E+05    9.60335E-03
    4.10535E+05    9.67236E-03
    4.13384E+05    9.76477E-03
    4.15001E+05    9.66924E-03
    4.20910E+05    9.77101E-03
    4.24123E+05    9.70551E-03
    4.27345E+05    9.83300E-03
    4.30569E+05    9.94565E-03
    4.33778E+05    1.00033E-02
    4.39678E+05    9.68470E-03
    4.42902E+05    9.81920E-03
    4.46128E+05    9.97280E-03
    4.49359E+05    1.01002E-02
    4.52583E+05    1.01232E-02
    4.59019E+05    1.00663E-02
    4.62241E+05    1.01342E-02
    4.65457E+05    1.02179E-02
    4.68685E+05    1.03013E-02
    4.71896E+05    1.04007E-02
    4.78345E+05    1.05110E-02
    4.81557E+05    1.05593E-02
    4.84772E+05    1.04728E-02
    4.87985E+05    1.04860E-02
    4.91211E+05    1.05764E-02
    4.97646E+05    1.06528E-02
    5.00864E+05    1.06816E-02
    5.04080E+05    1.08105E-02
    5.07293E+05    1.08600E-02
    5.10517E+05    1.08970E-02
    5.16142E+05    1.05784E-02
    5.18554E+05    1.06165E-02
    5.21764E+05    1.08600E-02
    5.24125E+05    1.07953E-02
    5.27357E+05    1.08697E-02
    5.33788E+05    1.08989E-02
    5.37013E+05    1.09974E-02
    5.40232E+05    1.11512E-02
    5.43457E+05    1.11983E-02
    5.46679E+05    1.13544E-02
    5.53124E+05    1.12976E-02
    5.56340E+05    1.14206E-02
    5.59552E+05    1.14973E-02
    5.62772E+05    1.16308E-02
    5.65993E+05    1.15156E-02
    5.72426E+05    1.16004E-02
    5.75652E+05    1.16389E-02
    5.78877E+05    1.16611E-02
    5.82104E+05    1.16747E-02
    5.85320E+05    1.17584E-02
    5.90955E+05    1.18343E-02
    5.94175E+05    1.18471E-02
    5.97397E+05    1.20393E-02
    6.00611E+05    1.20206E-02
    6.03832E+05    1.19763E-02
    6.10323E+05    1.20405E-02
    6.13540E+05    1.21358E-02
    6.16758E+05    1.22384E-02
    6.19974E+05    1.23516E-02
    6.23182E+05    1.23555E-02
    6.29633E+05    1.24461E-02
    6.32849E+05    1.24706E-02
    6.36081E+05    1.25480E-02
    6.39301E+05    1.26751E-02
    6.42525E+05    1.27847E-02
    6.48955E+05    1.26969E-02
    6.52174E+05    1.27746E-02
    6.55396E+05    1.28111E-02
    6.58612E+05    1.28450E-02
    6.61828E+05    1.28908E-02
    6.68266E+05    1.30152E-02
    6.71475E+05    1.31469E-02
    6.74694E+05    1.32099E-02
    6.77112E+05    1.32336E-02
    6.80343E+05    1.31011E-02
    6.86794E+05    1.32740E-02
    6.90022E+05    1.33085E-02
    6.93248E+05    1.33991E-02
    6.96463E+05    1.34558E-02
    6.99686E+05    1.35688E-02
    7.06121E+05    1.35801E-02
    7.09330E+05    1.36546E-02
    7.12545E+05    1.37354E-02
    7.15375E+05    1.38434E-02
    7.18602E+05    1.39148E-02
    7.25038E+05    1.39505E-02
    7.28246E+05    1.40025E-02
    7.31466E+05    1.40736E-02
    7.34698E+05    1.41858E-02
    7.37915E+05    1.42712E-02
    7.44358E+05    1.44578E-02
    7.47582E+05    1.44000E-02
    7.50792E+05    1.43022E-02
    7.54014E+05    1.43496E-02
    7.57233E+05    1.43701E-02
    7.64703E+05    1.44683E-02
    7.69526E+05    1.46169E-02
    7.74336E+05    1.47577E-02
    7.79155E+05    1.47228E-02
    7.83972E+05    1.48986E-02
    7.93609E+05    1.50952E-02
    7.98429E+05    1.51894E-02
    8.03261E+05    1.53352E-02
    8.08077E+05    1.54689E-02
    8.12903E+05    1.54860E-02
    8.22536E+05    1.57329E-02
    8.27351E+05    1.59426E-02
    8.32171E+05    1.58585E-02
    8.36989E+05    1.59488E-02
    8.41804E+05    1.60650E-02
    8.51428E+05    1.62873E-02
    8.55224E+05    1.63420E-02
    8.59858E+05    1.59212E-02
    8.64677E+05    1.61293E-02
    8.69497E+05    1.63482E-02
    8.77348E+05    1.63985E-02
    8.82157E+05    1.66332E-02
    8.86973E+05    1.65867E-02
    8.91793E+05    1.67857E-02
    8.96614E+05    1.70149E-02
    9.01440E+05    1.70842E-02
    9.06252E+05    1.71163E-02
    9.11079E+05    1.72873E-02
    9.15896E+05    1.74874E-02
    9.20718E+05    1.74885E-02
    9.25536E+05    1.75911E-02
    9.30347E+05    1.75632E-02
    9.35172E+05    1.77411E-02
    9.39991E+05    1.78162E-02
    9.44806E+05    1.79016E-02
    9.49637E+05    1.81870E-02
    9.54474E+05    1.82303E-02
    9.57265E+05    1.82353E-02
    9.62089E+05    1.83088E-02
    9.66913E+05    1.85534E-02
    9.71738E+05    1.86241E-02
    9.76574E+05    1.87374E-02
    9.81392E+05    1.88834E-02
    9.86205E+05    1.90430E-02
    9.91016E+05    1.90677E-02
    9.95836E+05    1.92125E-02
    1.00066E+06    1.93523E-02
    1.00548E+06    1.94060E-02
    1.01030E+06    1.95940E-02
    1.01512E+06    1.97507E-02
    1.01994E+06    1.98743E-02
    1.02476E+06    1.98932E-02
    1.02956E+06    2.01224E-02
    1.03438E+06    2.00780E-02
    1.03921E+06    2.02108E-02
    1.04403E+06    2.04835E-02
    1.04884E+06    2.05302E-02
    1.05366E+06    2.07515E-02
    1.05848E+06    2.08395E-02
    1.06329E+06    2.10037E-02
    1.06811E+06    2.12065E-02
    1.07294E+06    2.13868E-02
    1.07776E+06    2.14335E-02
    1.08258E+06    2.16677E-02
    1.08739E+06    2.17036E-02
    1.09221E+06    2.19304E-02
    1.09702E+06    2.19998E-02
    1.10184E+06    2.21407E-02
    1.10667E+06    2.23321E-02
    1.11149E+06    2.24768E-02
    1.11631E+06    2.25119E-02
    1.12113E+06    2.28390E-02
    1.12595E+06    2.28248E-02
    1.13077E+06    2.30399E-02
    1.13558E+06    2.32564E-02
    1.14040E+06    2.34034E-02
    1.14522E+06    2.35291E-02
    1.15004E+06    2.36572E-02
    1.15486E+06    2.38344E-02
    1.15968E+06    2.40216E-02
    1.16450E+06    2.41892E-02
    1.16932E+06    2.43479E-02
    1.17413E+06    2.45557E-02
    1.17896E+06    2.47647E-02
    1.18378E+06    2.49828E-02
    1.18860E+06    2.52105E-02
    1.19341E+06    2.52320E-02
    1.19823E+06    2.55732E-02
    1.20304E+06    2.57213E-02
    1.20786E+06    2.59576E-02
    1.21267E+06    2.59822E-02
    1.21750E+06    2.62806E-02
    1.22232E+06    2.64884E-02
    1.22713E+06    2.66586E-02
    1.23194E+06    2.68829E-02
    1.23677E+06    2.70860E-02
    1.24158E+06    2.74224E-02
    1.24640E+06    2.74905E-02
    1.25122E+06    2.77942E-02
    1.25603E+06    2.79776E-02
    1.26084E+06    2.82123E-02
    1.26567E+06    2.83945E-02
    1.27048E+06    2.85739E-02
    1.27531E+06    2.88306E-02
    1.28012E+06    2.89989E-02
    1.28494E+06    2.93144E-02
    1.28975E+06    2.94252E-02
    1.29456E+06    2.98174E-02
    1.29938E+06    2.99267E-02
    1.30419E+06    3.01139E-02
    1.30901E+06    3.04416E-02
    1.31382E+06    3.06910E-02
    1.31864E+06    3.09024E-02
    1.32346E+06    3.12986E-02
    1.32827E+06    3.14466E-02
    1.33308E+06    3.16606E-02
    1.33789E+06    3.20839E-02
    1.34271E+06    3.22036E-02
    1.34753E+06    3.24301E-02
    1.35235E+06    3.28641E-02
    1.35718E+06    3.30149E-02
    1.36201E+06    3.31928E-02
    1.36684E+06    3.36177E-02
    1.37166E+06    3.37780E-02
    1.37648E+06    3.40395E-02
    1.38017E+06    3.43587E-02
    1.38499E+06    3.46656E-02
    1.38982E+06    3.49234E-02
    1.39463E+06    3.52374E-02
    1.39944E+06    3.55361E-02
    1.40426E+06    3.58947E-02
    1.40908E+06    3.61928E-02
    1.41389E+06    3.66229E-02
    1.41870E+06    3.69440E-02
    1.42351E+06    3.72217E-02
    1.42834E+06    3.75319E-02
    1.43316E+06    3.78375E-02
    1.43797E+06    3.81532E-02
    1.44278E+06    3.84923E-02
    1.44760E+06    3.88881E-02
    1.45242E+06    3.92376E-02
    1.45723E+06    3.97451E-02
    1.46204E+06    4.00334E-02
    1.46686E+06    4.04535E-02
    1.47168E+06    4.08811E-02
    1.47651E+06    4.11444E-02
    1.48133E+06    4.15566E-02
    1.48615E+06    4.22633E-02
    1.49097E+06    4.26618E-02
    1.49580E+06    4.30699E-02
    1.50061E+06    4.33968E-02
    1.50544E+06    4.38845E-02
    1.51025E+06    4.44416E-02
    1.51506E+06    4.49966E-02
    1.51987E+06    4.53849E-02
    1.52469E+06    4.60574E-02
    1.52950E+06    4.64498E-02
    1.53192E+06    4.68917E-02
    1.53433E+06    4.71516E-02
    1.53675E+06    4.74010E-02
    1.53915E+06    4.76885E-02
    1.54156E+06    4.79880E-02
    1.54396E+06    4.83535E-02
    1.54637E+06    4.88406E-02
    1.54878E+06    4.94220E-02
    1.55033E+06    4.98161E-02
    1.55239E+06    5.06402E-02
    1.55359E+06    5.11195E-02
    1.55480E+06    5.19638E-02
    1.55600E+06    5.31439E-02
