Repository: Benjamin-Burchill/University-Project

File: 1123F250.DAT
 nimonic 105; bg8; 250MPA; 1123K; BG;
 250.
 1123.
  3
384   
    0.00000E+00    0.00000E+00
    1.40000E+01    2.83353E-05
    2.23000E+02    1.81802E-04
    7.77000E+02    6.79349E-04
    1.05300E+03    7.75697E-04
    1.47000E+03    1.05643E-03
    1.89100E+03    1.13958E-03
    2.30200E+03    1.26320E-03
    3.10200E+03    1.33080E-03
    4.74900E+03    1.47228E-03
    5.57800E+03    1.48171E-03
    7.24100E+03    1.49703E-03
    9.30100E+03    1.67601E-03
    1.09320E+04    1.84317E-03
    1.21640E+04    1.85260E-03
    1.58350E+04    1.92605E-03
    1.66640E+04    1.96827E-03
    1.95420E+04    2.13597E-03
    2.03830E+04    2.10043E-03
    2.20260E+04    2.15149E-03
    2.40690E+04    2.24710E-03
    2.69820E+04    2.38315E-03
    2.94410E+04    2.42536E-03
    3.06870E+04    2.50230E-03
    3.15260E+04    2.44558E-03
    3.44230E+04    2.53822E-03
    3.52360E+04    2.65676E-03
    3.89030E+04    2.67619E-03
    4.05420E+04    2.65951E-03
    4.17730E+04    2.72368E-03
    4.42590E+04    2.81355E-03
    4.55010E+04    2.86025E-03
    4.63210E+04    2.95718E-03
    5.00170E+04    3.03271E-03
    5.16370E+04    3.00034E-03
    5.60740E+04    3.21102E-03
    6.08980E+04    3.36890E-03
    6.45330E+04    3.43107E-03
    6.63510E+04    3.52029E-03
    7.01040E+04    3.62107E-03
    7.37240E+04    3.71576E-03
    7.61470E+04    3.88180E-03
    7.97770E+04    3.88924E-03
    8.09860E+04    3.85318E-03
    8.45980E+04    4.01782E-03
    9.06350E+04    4.22005E-03
    9.18410E+04    4.30587E-03
    9.54740E+04    4.42656E-03
    9.78880E+04    4.40657E-03
    9.96950E+04    4.41049E-03
    1.00301E+05    4.41676E-03
    1.05141E+05    4.65280E-03
    1.05743E+05    4.60853E-03
    1.07555E+05    4.67532E-03
    1.10571E+05    4.83258E-03
    1.11181E+05    4.83905E-03
    1.13002E+05    4.95869E-03
    1.16644E+05    4.96045E-03
    1.18453E+05    5.05736E-03
    1.21477E+05    5.17463E-03
    1.22083E+05    5.20399E-03
    1.23908E+05    5.34257E-03
    1.26949E+05    5.36645E-03
    1.29372E+05    5.35569E-03
    1.32392E+05    5.48583E-03
    1.32994E+05    5.53104E-03
    1.34814E+05    5.57781E-03
    1.37835E+05    5.73238E-03
    1.38442E+05    5.68308E-03
    1.43305E+05    5.84918E-03
    1.43915E+05    5.90180E-03
    1.45733E+05    5.90434E-03
    1.48754E+05    5.98571E-03
    1.49222E+05    6.01408E-03
    1.50590E+05    6.19459E-03
    1.54225E+05    6.31211E-03
    1.56048E+05    6.40792E-03
    1.59069E+05    6.50548E-03
    1.59678E+05    6.56510E-03
    1.61498E+05    6.54282E-03
    1.64519E+05    6.60146E-03
    1.66931E+05    6.74572E-03
    1.69953E+05    6.85477E-03
    1.70561E+05    6.90910E-03
    1.72367E+05    6.94701E-03
    1.75394E+05    7.01736E-03
    1.75999E+05    7.06620E-03
    1.80846E+05    7.14592E-03
    1.81448E+05    7.25513E-03
    1.83256E+05    7.25063E-03
    1.86268E+05    7.45339E-03
    1.86877E+05    7.43893E-03
    1.88688E+05    7.54752E-03
    1.92322E+05    7.53541E-03
    1.94145E+05    7.62388E-03
    1.97177E+05    7.81289E-03
    1.97786E+05    7.78751E-03
    1.99609E+05    7.92066E-03
    2.02638E+05    7.89957E-03
    2.05065E+05    7.94701E-03
    2.08096E+05    8.06648E-03
    2.08702E+05    8.09068E-03
    2.10519E+05    8.16231E-03
    2.13550E+05    8.29639E-03
    2.14160E+05    8.38693E-03
    2.19015E+05    8.43064E-03
    2.19621E+05    8.42732E-03
    2.21437E+05    8.58829E-03
    2.24466E+05    8.77516E-03
    2.25075E+05    8.66359E-03
    2.26889E+05    8.74864E-03
    2.30531E+05    8.83231E-03
    2.32336E+05    8.99301E-03
    2.35368E+05    9.10436E-03
    2.35975E+05    9.10144E-03
    2.37787E+05    9.13985E-03
    2.40809E+05    9.19717E-03
    2.43815E+05    9.34924E-03
    2.48845E+05    9.50518E-03
    2.49487E+05    9.45684E-03
    2.52501E+05    9.62270E-03
    2.57515E+05    9.84992E-03
    2.58522E+05    9.88830E-03
    2.63534E+05    9.99156E-03
    2.66545E+05    1.01965E-02
    2.67552E+05    1.01883E-02
    2.70564E+05    1.02524E-02
    2.72565E+05    1.03019E-02
    2.75578E+05    1.05484E-02
    2.79596E+05    1.06977E-02
    2.81599E+05    1.06331E-02
    2.84607E+05    1.07793E-02
    2.85618E+05    1.08390E-02
    2.88628E+05    1.09445E-02
    2.90631E+05    1.10524E-02
    2.94650E+05    1.11372E-02
    2.97660E+05    1.12771E-02
    2.99663E+05    1.14259E-02
    3.02674E+05    1.14637E-02
    3.03682E+05    1.14551E-02
    3.06692E+05    1.15897E-02
    3.11711E+05    1.17461E-02
    3.12719E+05    1.18122E-02
    3.15455E+05    1.18964E-02
    3.16727E+05    1.19580E-02
    3.19740E+05    1.21179E-02
    3.20742E+05    1.21037E-02
    3.24782E+05    1.22559E-02
    3.26880E+05    1.23638E-02
    3.27783E+05    1.23777E-02
    3.30794E+05    1.24945E-02
    3.31802E+05    1.25138E-02
    3.33810E+05    1.25936E-02
    3.37222E+05    1.26947E-02
    3.39635E+05    1.28095E-02
    3.43242E+05    1.29092E-02
    3.44447E+05    1.29527E-02
    3.48063E+05    1.31282E-02
    3.50476E+05    1.32700E-02
    3.55293E+05    1.34613E-02
    3.58909E+05    1.35523E-02
    3.61312E+05    1.36030E-02
    3.64928E+05    1.38225E-02
    3.66136E+05    1.37980E-02
    3.69751E+05    1.39459E-02
    3.75766E+05    1.42063E-02
    3.76968E+05    1.41948E-02
    3.80583E+05    1.43979E-02
    3.82993E+05    1.44868E-02
    3.86599E+05    1.45961E-02
    3.87801E+05    1.46508E-02
    3.93825E+05    1.48752E-02
    3.97433E+05    1.50568E-02
    3.98511E+05    1.52002E-02
    4.00921E+05    1.52246E-02
    4.03328E+05    1.53305E-02
    4.06945E+05    1.55870E-02
    4.11762E+05    1.56821E-02
    4.14174E+05    1.58003E-02
    4.17785E+05    1.60311E-02
    4.18993E+05    1.60712E-02
    4.22359E+05    1.61198E-02
    4.24766E+05    1.62468E-02
    4.29675E+05    1.65093E-02
    4.33291E+05    1.66390E-02
    4.35697E+05    1.68756E-02
    4.39310E+05    1.68594E-02
    4.40515E+05    1.69319E-02
    4.44137E+05    1.71699E-02
    4.50159E+05    1.73760E-02
    4.51365E+05    1.74754E-02
    4.54978E+05    1.77132E-02
    4.57390E+05    1.76939E-02
    4.60998E+05    1.78766E-02
    4.62198E+05    1.80546E-02
    4.68225E+05    1.82710E-02
    4.71838E+05    1.84592E-02
    4.73047E+05    1.84259E-02
    4.76653E+05    1.86786E-02
    4.79070E+05    1.88360E-02
    4.82688E+05    1.88813E-02
    4.86433E+05    1.91532E-02
    4.89443E+05    1.93159E-02
    4.93963E+05    1.94618E-02
    4.95466E+05    1.95485E-02
    4.98477E+05    1.97605E-02
    4.99976E+05    1.97736E-02
    5.02986E+05    1.99266E-02
    5.05993E+05    2.00732E-02
    5.07493E+05    2.01262E-02
    5.10506E+05    2.03680E-02
    5.12014E+05    2.03954E-02
    5.15022E+05    2.04931E-02
    5.19537E+05    2.07516E-02
    5.21045E+05    2.08039E-02
    5.24050E+05    2.09885E-02
    5.25463E+05    2.11871E-02
    5.27324E+05    2.12145E-02
    5.27726E+05    2.11505E-02
    5.32240E+05    2.15363E-02
    5.35243E+05    2.15550E-02
    5.36751E+05    2.16730E-02
    5.39762E+05    2.18796E-02
    5.41265E+05    2.19358E-02
    5.44277E+05    2.20868E-02
    5.48790E+05    2.23342E-02
    5.50293E+05    2.24145E-02
    5.53308E+05    2.25328E-02
    5.54817E+05    2.26652E-02
    5.57819E+05    2.28798E-02
    5.59325E+05    2.28606E-02
    5.63842E+05    2.31729E-02
    5.66847E+05    2.32780E-02
    5.68348E+05    2.34218E-02
    5.70832E+05    2.36726E-02
    5.71361E+05    2.36598E-02
    5.74369E+05    2.38463E-02
    5.77922E+05    2.40244E-02
    5.79421E+05    2.40750E-02
    5.80935E+05    2.42444E-02
    5.82437E+05    2.42941E-02
    5.85440E+05    2.44172E-02
    5.86948E+05    2.45539E-02
    5.89965E+05    2.47937E-02
    5.92968E+05    2.49165E-02
    5.94471E+05    2.49789E-02
    5.95975E+05    2.51200E-02
    5.97147E+05    2.53074E-02
    6.00155E+05    2.54567E-02
    6.04670E+05    2.56414E-02
    6.06178E+05    2.57894E-02
    6.09189E+05    2.60192E-02
    6.10693E+05    2.60343E-02
    6.13704E+05    2.62511E-02
    6.15213E+05    2.63893E-02
    6.19728E+05    2.66482E-02
    6.22743E+05    2.68871E-02
    6.24251E+05    2.70125E-02
    6.27252E+05    2.71514E-02
    6.28759E+05    2.72050E-02
    6.31766E+05    2.75077E-02
    6.36280E+05    2.78237E-02
    6.37781E+05    2.79024E-02
    6.40797E+05    2.80639E-02
    6.42301E+05    2.81836E-02
    6.43804E+05    2.82674E-02
    6.45312E+05    2.84535E-02
    6.48320E+05    2.86247E-02
    6.49829E+05    2.87302E-02
    6.51328E+05    2.88275E-02
    6.52835E+05    2.89168E-02
    6.54339E+05    2.90189E-02
    6.55846E+05    2.91852E-02
    6.57350E+05    2.93096E-02
    6.58850E+05    2.93474E-02
    6.60352E+05    2.95249E-02
    6.61861E+05    2.97041E-02
    6.63370E+05    2.97998E-02
    6.64876E+05    2.98057E-02
    6.69392E+05    3.01533E-02
    6.70896E+05    3.03108E-02
    6.72401E+05    3.04944E-02
    6.75412E+05    3.06341E-02
    6.78422E+05    3.09108E-02
    6.79928E+05    3.10714E-02
    6.82936E+05    3.12074E-02
    6.84441E+05    3.13350E-02
    6.85950E+05    3.15598E-02
    6.90460E+05    3.18690E-02
    6.91967E+05    3.19691E-02
    6.93466E+05    3.20436E-02
    6.96478E+05    3.23997E-02
    6.99485E+05    3.25818E-02
    7.00988E+05    3.27480E-02
    7.02535E+05    3.27913E-02
    7.04001E+05    3.29800E-02
    7.05506E+05    3.30948E-02
    7.08723E+05    3.34849E-02
    7.09569E+05    3.34747E-02
    7.11079E+05    3.36242E-02
    7.14088E+05    3.38120E-02
    7.17097E+05    3.40577E-02
    7.18602E+05    3.42044E-02
    7.21611E+05    3.44508E-02
    7.23113E+05    3.45785E-02
    7.24617E+05    3.48553E-02
    7.29130E+05    3.52366E-02
    7.30639E+05    3.52643E-02
    7.32140E+05    3.54662E-02
    7.35154E+05    3.56933E-02
    7.38161E+05    3.59967E-02
    7.39662E+05    3.61472E-02
    7.42677E+05    3.64235E-02
    7.44178E+05    3.66694E-02
    7.45682E+05    3.68253E-02
    7.50196E+05    3.71520E-02
    7.50531E+05    3.71943E-02
    7.51704E+05    3.73632E-02
    7.54716E+05    3.76467E-02
    7.57732E+05    3.79353E-02
    7.59234E+05    3.81315E-02
    7.62237E+05    3.84151E-02
    7.63745E+05    3.86888E-02
    7.65252E+05    3.87415E-02
    7.69762E+05    3.92460E-02
    7.71266E+05    3.94096E-02
    7.72768E+05    3.95407E-02
    7.75777E+05    3.98463E-02
    7.78792E+05    4.01900E-02
    7.80299E+05    4.04911E-02
    7.83308E+05    4.08355E-02
    7.84810E+05    4.09232E-02
    7.86313E+05    4.11192E-02
    7.90826E+05    4.17033E-02
    7.92332E+05    4.18081E-02
    7.93835E+05    4.20720E-02
    7.96840E+05    4.24263E-02
    7.99849E+05    4.27488E-02
    8.01358E+05    4.29859E-02
    8.04370E+05    4.33572E-02
    8.05878E+05    4.35631E-02
    8.07380E+05    4.36437E-02
    8.11896E+05    4.43438E-02
    8.13404E+05    4.44323E-02
    8.14911E+05    4.47471E-02
    8.17925E+05    4.51208E-02
    8.20927E+05    4.55097E-02
    8.22431E+05    4.57732E-02
    8.25436E+05    4.61638E-02
    8.26941E+05    4.62658E-02
    8.28449E+05    4.65556E-02
    8.32031E+05    4.70168E-02
    8.33595E+05    4.73905E-02
    8.33725E+05    4.73603E-02
    8.36602E+05    4.77119E-02
    8.39613E+05    4.81908E-02
    8.41121E+05    4.84857E-02
    8.44133E+05    4.89201E-02
    8.45636E+05    4.92611E-02
    8.47142E+05    4.94671E-02
    8.51657E+05    5.02345E-02
    8.53159E+05    5.04139E-02
    8.54661E+05    5.07334E-02
    8.57670E+05    5.12632E-02
    8.59172E+05    5.15045E-02
    8.60676E+05    5.18748E-02
    8.63687E+05    5.23933E-02
    8.65188E+05    5.26934E-02
    8.66689E+05    5.30064E-02
    8.69697E+05    5.36949E-02
    8.71206E+05    5.40658E-02
    8.72713E+05    5.43636E-02
    8.75724E+05    5.50038E-02
    8.77225E+05    5.53138E-02
    8.78726E+05    5.56517E-02
    8.80234E+05    5.60663E-02
    8.81735E+05    5.64483E-02
    8.83243E+05    5.68923E-02
    8.84743E+05    5.73841E-02
    8.86248E+05    5.78492E-02
    8.87752E+05    5.83269E-02
    8.89253E+05    5.89360E-02
    8.90763E+05    5.97070E-02
    8.92264E+05    6.08792E-02

File: 1123F300.DAT
 nimonic 105; bg10; 300MPA; 1123K; BG;
 300.
 1123.
  3
400   
    0.00000E+00    0.00000E+00
    5.00000E+00    2.55803E-05
    1.00000E+01    2.99092E-05
    1.50000E+01    2.97122E-05
    2.50000E+01    5.01754E-05
    3.00000E+01    5.17498E-05
    1.39000E+02    1.41076E-04
    2.42000E+02    1.92032E-04
    4.49000E+02    2.33935E-04
    5.52000E+02    2.77215E-04
    8.67000E+02    5.10692E-04
    1.07100E+03    5.25836E-04
    1.46600E+03    5.47862E-04
    1.80300E+03    7.44508E-04
    2.41600E+03    9.82398E-04
    2.82300E+03    1.02309E-03
    3.43200E+03    9.11627E-04
    3.84100E+03    1.04216E-03
    5.36200E+03    1.30808E-03
    5.67400E+03    1.47510E-03
    7.30600E+03    1.72775E-03
    7.71600E+03    1.95951E-03
    8.53500E+03    1.88095E-03
    9.54800E+03    1.87506E-03
    1.03720E+04    1.93869E-03
    1.05810E+04    2.06398E-03
    1.22290E+04    2.24168E-03
    1.26450E+04    2.34750E-03
    1.42880E+04    2.50257E-03
    1.46970E+04    2.56067E-03
    1.55160E+04    2.65291E-03
    1.67410E+04    2.73219E-03
    1.75700E+04    2.90016E-03
    1.79860E+04    2.94489E-03
    1.96450E+04    3.14440E-03
    2.00630E+04    3.11988E-03
    2.17000E+04    3.32171E-03
    2.21170E+04    3.37270E-03
    2.29440E+04    3.52585E-03
    2.41740E+04    3.62036E-03
    2.50020E+04    3.74112E-03
    2.54180E+04    3.72034E-03
    2.70530E+04    3.99241E-03
    2.74630E+04    3.99124E-03
    2.91050E+04    4.10079E-03
    2.95070E+04    4.17036E-03
    3.03320E+04    4.29223E-03
    3.15750E+04    4.45621E-03
    3.23890E+04    4.44269E-03
    3.28070E+04    4.49324E-03
    3.44560E+04    4.77352E-03
    3.48620E+04    4.82913E-03
    3.65080E+04    4.88376E-03
    3.69100E+04    4.94172E-03
    3.77400E+04    5.11597E-03
    3.89610E+04    5.27923E-03
    3.97930E+04    5.24048E-03
    4.02010E+04    5.28784E-03
    4.18330E+04    5.56262E-03
    4.22390E+04    5.64363E-03
    4.38880E+04    5.68628E-03
    4.42970E+04    5.72072E-03
    4.51240E+04    5.93806E-03
    4.63580E+04    6.10255E-03
    4.71760E+04    6.03410E-03
    4.75940E+04    6.07302E-03
    4.92340E+04    6.32822E-03
    4.96480E+04    6.35638E-03
    5.12990E+04    6.50849E-03
    5.17040E+04    6.57789E-03
    5.25250E+04    6.63457E-03
    5.37610E+04    6.81967E-03
    5.45860E+04    6.85660E-03
    5.49990E+04    6.90937E-03
    5.66340E+04    7.17979E-03
    5.70530E+04    7.17452E-03
    5.86990E+04    7.34525E-03
    5.91050E+04    7.40951E-03
    5.99170E+04    7.57416E-03
    6.11440E+04    7.62688E-03
    6.19660E+04    7.66945E-03
    6.23720E+04    7.77450E-03
    6.40230E+04    7.96524E-03
    6.44310E+04    7.99179E-03
    6.60770E+04    8.16356E-03
    6.64830E+04    8.20962E-03
    6.72990E+04    8.39676E-03
    6.85270E+04    8.39481E-03
    6.93420E+04    8.50564E-03
    6.97450E+04    8.57587E-03
    7.13740E+04    8.75086E-03
    7.17870E+04    8.80762E-03
    7.32180E+04    8.94531E-03
    7.36330E+04    9.14168E-03
    7.43710E+04    9.17970E-03
    7.56020E+04    9.18379E-03
    7.64240E+04    9.33976E-03
    7.68330E+04    9.43606E-03
    7.84760E+04    9.57269E-03
    7.88930E+04    9.63194E-03
    8.05190E+04    9.99378E-03
    8.09280E+04    9.93280E-03
    8.17440E+04    1.02497E-02
    8.29750E+04    1.02871E-02
    8.37970E+04    1.04147E-02
    8.42100E+04    1.03713E-02
    8.58390E+04    1.06067E-02
    8.62560E+04    1.06472E-02
    8.79010E+04    1.07834E-02
    8.83090E+04    1.08547E-02
    8.91320E+04    1.09744E-02
    9.03790E+04    1.11563E-02
    9.11950E+04    1.12427E-02
    9.16070E+04    1.12276E-02
    9.32460E+04    1.15132E-02
    9.36620E+04    1.15707E-02
    9.52990E+04    1.16528E-02
    9.57140E+04    1.17802E-02
    9.65370E+04    1.19128E-02
    9.77670E+04    1.19245E-02
    9.86890E+04    1.21193E-02
    9.90960E+04    1.21224E-02
    1.00321E+05    1.23069E-02
    1.00527E+05    1.23012E-02
    1.00730E+05    1.23333E-02
    1.01353E+05    1.26569E-02
    1.01561E+05    1.26656E-02
    1.01768E+05    1.26182E-02
    1.01963E+05    1.26256E-02
    1.02990E+05    1.26913E-02
    1.03493E+05    1.27062E-02
    1.04001E+05    1.26528E-02
    1.04506E+05    1.27152E-02
    1.06024E+05    1.30192E-02
    1.06529E+05    1.31023E-02
    1.07038E+05    1.31740E-02
    1.07543E+05    1.31441E-02
    1.09062E+05    1.33910E-02
    1.09566E+05    1.34545E-02
    1.10072E+05    1.35017E-02
    1.10579E+05    1.35176E-02
    1.12099E+05    1.37193E-02
    1.12601E+05    1.37341E-02
    1.13113E+05    1.38499E-02
    1.13617E+05    1.39384E-02
    1.15138E+05    1.40983E-02
    1.15640E+05    1.41454E-02
    1.16149E+05    1.42421E-02
    1.16654E+05    1.42244E-02
    1.18162E+05    1.44568E-02
    1.18667E+05    1.45010E-02
    1.19175E+05    1.46253E-02
    1.19680E+05    1.46623E-02
    1.21203E+05    1.48049E-02
    1.21706E+05    1.48591E-02
    1.22213E+05    1.50247E-02
    1.22720E+05    1.50164E-02
    1.24240E+05    1.52222E-02
    1.24745E+05    1.52848E-02
    1.25254E+05    1.53658E-02
    1.25757E+05    1.53983E-02
    1.27277E+05    1.56289E-02
    1.27779E+05    1.56568E-02
    1.28288E+05    1.57517E-02
    1.28797E+05    1.58362E-02
    1.30310E+05    1.60159E-02
    1.30815E+05    1.60689E-02
    1.31324E+05    1.61431E-02
    1.31829E+05    1.62049E-02
    1.33353E+05    1.63934E-02
    1.33854E+05    1.64767E-02
    1.34360E+05    1.66179E-02
    1.34868E+05    1.66688E-02
    1.36388E+05    1.67476E-02
    1.36896E+05    1.68505E-02
    1.37402E+05    1.68695E-02
    1.37906E+05    1.68947E-02
    1.39426E+05    1.71616E-02
    1.39929E+05    1.72761E-02
    1.40440E+05    1.72448E-02
    1.40937E+05    1.73512E-02
    1.42456E+05    1.75760E-02
    1.42958E+05    1.75971E-02
    1.43460E+05    1.77077E-02
    1.43962E+05    1.77885E-02
    1.45470E+05    1.79170E-02
    1.45976E+05    1.80058E-02
    1.46477E+05    1.81317E-02
    1.46979E+05    1.81963E-02
    1.48493E+05    1.84405E-02
    1.48998E+05    1.84486E-02
    1.49504E+05    1.85290E-02
    1.50010E+05    1.85877E-02
    1.51530E+05    1.87766E-02
    1.52032E+05    1.88824E-02
    1.52537E+05    1.90029E-02
    1.53042E+05    1.90394E-02
    1.54558E+05    1.92338E-02
    1.55060E+05    1.93364E-02
    1.55563E+05    1.94171E-02
    1.56070E+05    1.94700E-02
    1.57583E+05    1.96846E-02
    1.58088E+05    1.98096E-02
    1.58590E+05    1.98088E-02
    1.58693E+05    1.98472E-02
    1.60114E+05    2.00910E-02
    1.60627E+05    2.01593E-02
    1.61135E+05    2.02431E-02
    1.61639E+05    2.02696E-02
    1.63159E+05    2.05738E-02
    1.63665E+05    2.06646E-02
    1.64167E+05    2.06530E-02
    1.64672E+05    2.07683E-02
    1.66199E+05    2.10450E-02
    1.66704E+05    2.10280E-02
    1.67210E+05    2.11627E-02
    1.67718E+05    2.12997E-02
    1.69232E+05    2.14257E-02
    1.69740E+05    2.15208E-02
    1.70249E+05    2.17359E-02
    1.70757E+05    2.16991E-02
    1.72272E+05    2.19367E-02
    1.72774E+05    2.20472E-02
    1.73283E+05    2.21090E-02
    1.73787E+05    2.21734E-02
    1.75305E+05    2.23882E-02
    1.75812E+05    2.25075E-02
    1.76322E+05    2.25210E-02
    1.76827E+05    2.26052E-02
    1.78344E+05    2.29118E-02
    1.78849E+05    2.29776E-02
    1.79355E+05    2.30260E-02
    1.79855E+05    2.31168E-02
    1.81375E+05    2.33621E-02
    1.81879E+05    2.35340E-02
    1.82385E+05    2.36525E-02
    1.82893E+05    2.36779E-02
    1.84417E+05    2.39655E-02
    1.84920E+05    2.40343E-02
    1.85428E+05    2.40946E-02
    1.85932E+05    2.41236E-02
    1.87443E+05    2.44263E-02
    1.87948E+05    2.45317E-02
    1.88457E+05    2.45565E-02
    1.88963E+05    2.47395E-02
    1.90470E+05    2.48986E-02
    1.90975E+05    2.50669E-02
    1.91477E+05    2.52173E-02
    1.91982E+05    2.51822E-02
    1.93509E+05    2.55298E-02
    1.94014E+05    2.55845E-02
    1.94520E+05    2.56480E-02
    1.95028E+05    2.57995E-02
    1.96541E+05    2.60704E-02
    1.97044E+05    2.60973E-02
    1.97552E+05    2.62962E-02
    1.98058E+05    2.62893E-02
    1.99571E+05    2.66391E-02
    2.00074E+05    2.67379E-02
    2.00576E+05    2.67477E-02
    2.01078E+05    2.68649E-02
    2.02597E+05    2.71277E-02
    2.03105E+05    2.72409E-02
    2.03607E+05    2.74310E-02
    2.04110E+05    2.74511E-02
    2.05626E+05    2.77830E-02
    2.06132E+05    2.79241E-02
    2.06641E+05    2.78931E-02
    2.07149E+05    2.79730E-02
    2.08669E+05    2.82723E-02
    2.09172E+05    2.83715E-02
    2.09680E+05    2.84962E-02
    2.10184E+05    2.86135E-02
    2.11708E+05    2.89742E-02
    2.12211E+05    2.90490E-02
    2.12713E+05    2.90824E-02
    2.13217E+05    2.92172E-02
    2.14725E+05    2.94631E-02
    2.15230E+05    2.95938E-02
    2.15732E+05    2.97842E-02
    2.16234E+05    2.97687E-02
    2.17751E+05    3.01867E-02
    2.18256E+05    3.02349E-02
    2.18758E+05    3.02795E-02
    2.19263E+05    3.04613E-02
    2.20783E+05    3.06746E-02
    2.21289E+05    3.08715E-02
    2.21797E+05    3.08868E-02
    2.22302E+05    3.10440E-02
    2.23815E+05    3.13637E-02
    2.24318E+05    3.13911E-02
    2.24820E+05    3.16386E-02
    2.25325E+05    3.16390E-02
    2.26842E+05    3.20741E-02
    2.27346E+05    3.21243E-02
    2.27848E+05    3.21618E-02
    2.28349E+05    3.23399E-02
    2.29864E+05    3.26552E-02
    2.30371E+05    3.28264E-02
    2.30880E+05    3.28498E-02
    2.31384E+05    3.29511E-02
    2.32910E+05    3.32863E-02
    2.33419E+05    3.34850E-02
    2.33919E+05    3.35862E-02
    2.34421E+05    3.36085E-02
    2.35935E+05    3.39875E-02
    2.36441E+05    3.41151E-02
    2.36948E+05    3.42894E-02
    2.37457E+05    3.43218E-02
    2.38970E+05    3.48318E-02
    2.39476E+05    3.47995E-02
    2.39983E+05    3.49707E-02
    2.40489E+05    3.51035E-02
    2.41995E+05    3.55248E-02
    2.42503E+05    3.55276E-02
    2.43010E+05    3.56771E-02
    2.43516E+05    3.58996E-02
    2.45031E+05    3.63021E-02
    2.45540E+05    3.62932E-02
    2.46043E+05    3.64251E-02
    2.46545E+05    3.66638E-02
    2.48054E+05    3.70620E-02
    2.48560E+05    3.70330E-02
    2.49067E+05    3.72127E-02
    2.49572E+05    3.74156E-02
    2.51077E+05    3.77914E-02
    2.51582E+05    3.78101E-02
    2.52091E+05    3.80049E-02
    2.52597E+05    3.81920E-02
    2.54108E+05    3.86052E-02
    2.54616E+05    3.86274E-02
    2.55123E+05    3.88080E-02
    2.55661E+05    3.89789E-02
    2.57179E+05    3.93257E-02
    2.57680E+05    3.94909E-02
    2.58182E+05    3.96694E-02
    2.58682E+05    3.97337E-02
    2.60192E+05    4.01508E-02
    2.60694E+05    4.03789E-02
    2.61203E+05    4.04487E-02
    2.61705E+05    4.05957E-02
    2.63221E+05    4.10243E-02
    2.63728E+05    4.12375E-02
    2.64237E+05    4.13043E-02
    2.65753E+05    4.17376E-02
    2.66254E+05    4.19238E-02
    2.66764E+05    4.19891E-02
    2.67778E+05    4.23709E-02
    2.68787E+05    4.27124E-02
    2.69296E+05    4.27205E-02
    2.70306E+05    4.30525E-02
    2.70811E+05    4.31869E-02
    2.71819E+05    4.34515E-02
    2.72742E+05    4.38109E-02
    2.72833E+05    4.38493E-02
    2.73334E+05    4.39724E-02
    2.74074E+05    4.42338E-02
    2.74776E+05    4.44743E-02
    2.75484E+05    4.46294E-02
    2.77603E+05    4.52869E-02
    2.78312E+05    4.55951E-02
    2.79018E+05    4.57353E-02
    2.80434E+05    4.62523E-02
    2.81140E+05    4.64670E-02
    2.81840E+05    4.67796E-02
    2.83247E+05    4.72954E-02
    2.83952E+05    4.76101E-02
    2.84658E+05    4.78630E-02
    2.86064E+05    4.83009E-02
    2.86766E+05    4.84509E-02
    2.87467E+05    4.87287E-02
    2.88877E+05    4.94005E-02
    2.89582E+05    4.95496E-02
    2.90291E+05    4.98398E-02
    2.91694E+05    5.04847E-02
    2.92400E+05    5.06677E-02
    2.93102E+05    5.10275E-02
    2.94507E+05    5.14261E-02
    2.95210E+05    5.18419E-02
    2.95911E+05    5.21194E-02
    2.97319E+05    5.27097E-02
    2.98021E+05    5.29212E-02
    2.98728E+05    5.32779E-02
    3.00138E+05    5.39585E-02
    3.00843E+05    5.43512E-02
    3.01548E+05    5.46669E-02
    3.02254E+05    5.49852E-02
    3.02955E+05    5.53822E-02
    3.03663E+05    5.58479E-02
    3.04363E+05    5.61478E-02
    3.05071E+05    5.65445E-02
    3.05772E+05    5.69510E-02
    3.06472E+05    5.75021E-02
    3.07175E+05    5.80318E-02
    3.07881E+05    5.85271E-02
    3.08586E+05    5.91952E-02
    3.09289E+05    5.98537E-02
    3.09991E+05    6.07441E-02
    3.10694E+05    6.16843E-02
    3.11396E+05    6.34083E-02

File: 1123F350.DAT
 nimonic 105; bg13; 350MPA; 1123K; BG;
 350.
 1123.
  3
387   
    0.00000E+00    0.00000E+00
    5.00000E+00    2.14150E-04
    1.00000E+01    1.40148E-04
    1.50000E+01    2.62761E-04
    2.00000E+01    2.28123E-04
    2.50000E+01    2.58628E-04
    3.00000E+01    2.99758E-04
    3.50000E+01    3.76504E-04
    4.00000E+01    4.20778E-04
    2.52000E+02    8.17382E-04
    6.27000E+02    1.31842E-03
    1.34800E+03    1.97995E-03
    1.36500E+03    1.99115E-03
    1.55800E+03    2.02534E-03
    1.75900E+03    2.14084E-03
    1.80500E+03    2.20350E-03
    1.96500E+03    2.23630E-03
    2.17400E+03    2.32468E-03
    2.38300E+03    2.35316E-03
    2.59200E+03    2.49710E-03
    2.80000E+03    2.64632E-03
    3.20600E+03    2.68559E-03
    3.41000E+03    2.75823E-03
    3.82800E+03    3.05500E-03
    4.03200E+03    3.04715E-03
    4.45000E+03    3.07914E-03
    4.65200E+03    3.18569E-03
    5.06000E+03    3.41721E-03
    5.26900E+03    3.42879E-03
    5.68700E+03    3.54492E-03
    5.89100E+03    3.66319E-03
    6.30300E+03    3.78400E-03
    6.51100E+03    3.81753E-03
    6.89800E+03    4.01185E-03
    7.10500E+03    4.03636E-03
    7.30700E+03    4.04439E-03
    7.51600E+03    4.10478E-03
    7.92900E+03    4.30806E-03
    8.13800E+03    4.41801E-03
    8.54900E+03    4.39802E-03
    8.75700E+03    4.48033E-03
    9.17100E+03    4.67040E-03
    9.38000E+03    4.75249E-03
    9.78800E+03    4.77855E-03
    9.98800E+03    4.81989E-03
    1.04070E+04    4.98776E-03
    1.06160E+04    5.10685E-03
    1.10190E+04    5.19282E-03
    1.12280E+04    5.26390E-03
    1.16390E+04    5.30346E-03
    1.18390E+04    5.36102E-03
    1.22520E+04    5.53860E-03
    1.24620E+04    5.66916E-03
    1.28730E+04    5.69069E-03
    1.30700E+04    5.76918E-03
    1.34890E+04    5.90930E-03
    1.36890E+04    6.03512E-03
    1.41020E+04    6.20025E-03
    1.43110E+04    6.26716E-03
    1.47250E+04    6.33973E-03
    1.49350E+04    6.41503E-03
    1.53430E+04    6.56798E-03
    1.55430E+04    6.57697E-03
    1.59520E+04    6.64033E-03
    1.61610E+04    6.74592E-03
    1.65800E+04    6.92051E-03
    1.67790E+04    7.01454E-03
    1.71920E+04    6.99108E-03
    1.73920E+04    7.07201E-03
    1.78030E+04    7.26296E-03
    1.80080E+04    7.36320E-03
    1.84260E+04    7.35871E-03
    1.86280E+04    7.42026E-03
    1.90440E+04    7.61408E-03
    1.92530E+04    7.63654E-03
    1.96620E+04    7.79574E-03
    1.98720E+04    7.77484E-03
    2.02850E+04    7.91625E-03
    2.04870E+04    8.02190E-03
    2.08960E+04    8.13476E-03
    2.11010E+04    8.19509E-03
    2.15190E+04    8.25035E-03
    2.17290E+04    8.37138E-03
    2.21380E+04    8.50451E-03
    2.23470E+04    8.52461E-03
    2.27590E+04    8.65479E-03
    2.29700E+04    8.69733E-03
    2.33690E+04    8.83295E-03
    2.35710E+04    8.82729E-03
    2.39850E+04    9.01069E-03
    2.41940E+04    9.01576E-03
    2.46030E+04    9.13046E-03
    2.48120E+04    9.17493E-03
    2.52230E+04    9.27187E-03
    2.54220E+04    9.39025E-03
    2.58310E+04    9.48989E-03
    2.60360E+04    9.51602E-03
    2.64480E+04    9.62774E-03
    2.66490E+04    9.75427E-03
    2.70610E+04    9.86538E-03
    2.72700E+04    9.92229E-03
    2.76790E+04    1.00008E-02
    2.78910E+04    1.01076E-02
    2.82970E+04    1.02752E-02
    2.84970E+04    1.03492E-02
    2.89160E+04    1.03533E-02
    2.91200E+04    1.04065E-02
    2.95320E+04    1.06453E-02
    2.97410E+04    1.06368E-02
    3.01550E+04    1.07135E-02
    3.03570E+04    1.07762E-02
    3.07750E+04    1.10005E-02
    3.09860E+04    1.10433E-02
    3.14000E+04    1.10675E-02
    3.16090E+04    1.11319E-02
    3.20230E+04    1.12843E-02
    3.22320E+04    1.14321E-02
    3.26340E+04    1.14132E-02
    3.28430E+04    1.14753E-02
    3.32570E+04    1.16821E-02
    3.34670E+04    1.17237E-02
    3.38760E+04    1.18049E-02
    3.40760E+04    1.19125E-02
    3.44870E+04    1.20015E-02
    3.46870E+04    1.20443E-02
    3.50970E+04    1.21443E-02
    3.53060E+04    1.22374E-02
    3.57070E+04    1.24461E-02
    3.59070E+04    1.24640E-02
    3.63210E+04    1.25063E-02
    3.65300E+04    1.25942E-02
    3.69320E+04    1.27874E-02
    3.71400E+04    1.28815E-02
    3.75390E+04    1.28603E-02
    3.77480E+04    1.29172E-02
    3.81550E+04    1.31956E-02
    3.83640E+04    1.32592E-02
    3.87760E+04    1.32320E-02
    3.89810E+04    1.33017E-02
    3.93950E+04    1.35006E-02
    3.96040E+04    1.35979E-02
    4.00060E+04    1.36103E-02
    4.02130E+04    1.37076E-02
    4.06320E+04    1.38890E-02
    4.08310E+04    1.39289E-02
    4.12450E+04    1.41027E-02
    4.14540E+04    1.41100E-02
    4.18650E+04    1.42346E-02
    4.20730E+04    1.43127E-02
    4.24720E+04    1.44609E-02
    4.26810E+04    1.45451E-02
    4.30880E+04    1.45845E-02
    4.32880E+04    1.46790E-02
    4.37060E+04    1.48407E-02
    4.39060E+04    1.48466E-02
    4.43200E+04    1.50172E-02
    4.45290E+04    1.50197E-02
    4.49410E+04    1.52761E-02
    4.51460E+04    1.52941E-02
    4.55640E+04    1.54025E-02
    4.57640E+04    1.54441E-02
    4.61750E+04    1.56866E-02
    4.63840E+04    1.57426E-02
    4.68030E+04    1.57645E-02
    4.70110E+04    1.58323E-02
    4.74160E+04    1.60384E-02
    4.76180E+04    1.60785E-02
    4.80270E+04    1.61465E-02
    4.82320E+04    1.62250E-02
    4.86500E+04    1.64301E-02
    4.88500E+04    1.64335E-02
    4.92610E+04    1.65437E-02
    4.94700E+04    1.66237E-02
    4.98720E+04    1.67801E-02
    5.00810E+04    1.68167E-02
    5.04950E+04    1.69417E-02
    5.06980E+04    1.70542E-02
    5.11180E+04    1.71349E-02
    5.13270E+04    1.72198E-02
    5.17360E+04    1.74222E-02
    5.19380E+04    1.75317E-02
    5.23550E+04    1.75390E-02
    5.25650E+04    1.76243E-02
    5.29740E+04    1.78042E-02
    5.31780E+04    1.78573E-02
    5.35900E+04    1.79490E-02
    5.37920E+04    1.80213E-02
    5.42060E+04    1.82077E-02
    5.44060E+04    1.82745E-02
    5.48150E+04    1.83250E-02
    5.50230E+04    1.84937E-02
    5.54400E+04    1.86348E-02
    5.56490E+04    1.86274E-02
    5.60580E+04    1.87661E-02
    5.62630E+04    1.89091E-02
    5.66750E+04    1.89925E-02
    5.68840E+04    1.90706E-02
    5.72890E+04    1.92424E-02
    5.74980E+04    1.92979E-02
    5.79100E+04    1.93620E-02
    5.81140E+04    1.94961E-02
    5.85280E+04    1.95940E-02
    5.87370E+04    1.96870E-02
    5.91480E+04    1.98715E-02
    5.93470E+04    1.99237E-02
    5.97590E+04    2.00933E-02
    5.99680E+04    2.01033E-02
    6.03820E+04    2.03028E-02
    6.05810E+04    2.03791E-02
    6.09830E+04    2.04131E-02
    6.11910E+04    2.05616E-02
    6.16030E+04    2.07051E-02
    6.18120E+04    2.07764E-02
    6.22260E+04    2.08849E-02
    6.24350E+04    2.10324E-02
    6.28470E+04    2.11985E-02
    6.30520E+04    2.11839E-02
    6.34660E+04    2.14013E-02
    6.36750E+04    2.15621E-02
    6.40770E+04    2.15910E-02
    6.42840E+04    2.17111E-02
    6.46930E+04    2.18742E-02
    6.49020E+04    2.19795E-02
    6.53060E+04    2.21101E-02
    6.55080E+04    2.22439E-02
    6.59730E+04    2.24545E-02
    6.62240E+04    2.24549E-02
    6.64800E+04    2.25798E-02
    6.66370E+04    2.25933E-02
    6.70460E+04    2.28421E-02
    6.72540E+04    2.29717E-02
    6.76720E+04    2.29948E-02
    6.78720E+04    2.31166E-02
    6.82860E+04    2.32322E-02
    6.84950E+04    2.32905E-02
    6.89070E+04    2.35189E-02
    6.91160E+04    2.36272E-02
    6.95230E+04    2.37008E-02
    6.97320E+04    2.38079E-02
    7.01370E+04    2.39860E-02
    7.03420E+04    2.41002E-02
    7.07510E+04    2.42520E-02
    7.09600E+04    2.44341E-02
    7.13710E+04    2.44652E-02
    7.15800E+04    2.45668E-02
    7.19920E+04    2.47762E-02
    7.22010E+04    2.48635E-02
    7.26160E+04    2.51515E-02
    7.28160E+04    2.52337E-02
    7.32200E+04    2.52707E-02
    7.34280E+04    2.53959E-02
    7.38470E+04    2.55302E-02
    7.40460E+04    2.56282E-02
    7.44510E+04    2.58922E-02
    7.46530E+04    2.59736E-02
    7.50680E+04    2.61068E-02
    7.52720E+04    2.62555E-02
    7.56710E+04    2.63498E-02
    7.57590E+04    2.64271E-02
    7.61740E+04    2.66404E-02
    7.63740E+04    2.66945E-02
    7.67790E+04    2.69578E-02
    7.69880E+04    2.70645E-02
    7.73900E+04    2.71490E-02
    7.75990E+04    2.73300E-02
    7.80140E+04    2.75497E-02
    7.82230E+04    2.76110E-02
    7.86230E+04    2.78287E-02
    7.88230E+04    2.79016E-02
    7.92320E+04    2.81124E-02
    7.94410E+04    2.82389E-02
    7.98440E+04    2.83516E-02
    8.00540E+04    2.85362E-02
    8.02530E+04    2.85909E-02
    8.04560E+04    2.86445E-02
    8.06650E+04    2.87260E-02
    8.08680E+04    2.88864E-02
    8.10770E+04    2.90060E-02
    8.12870E+04    2.90668E-02
    8.14860E+04    2.91064E-02
    8.16960E+04    2.92759E-02
    8.19040E+04    2.93664E-02
    8.21130E+04    2.94646E-02
    8.23130E+04    2.95187E-02
    8.25220E+04    2.96244E-02
    8.27220E+04    2.97549E-02
    8.29240E+04    2.98063E-02
    8.31340E+04    2.99297E-02
    8.33360E+04    3.00930E-02
    8.35350E+04    3.01280E-02
    8.37380E+04    3.02157E-02
    8.39460E+04    3.03774E-02
    8.41550E+04    3.05040E-02
    8.43550E+04    3.05611E-02
    8.45640E+04    3.06060E-02
    8.47670E+04    3.07661E-02
    8.49710E+04    3.08919E-02
    8.51810E+04    3.09221E-02
    8.53810E+04    3.10284E-02
    8.55900E+04    3.12127E-02
    8.57900E+04    3.12793E-02
    8.59930E+04    3.13129E-02
    8.62020E+04    3.14550E-02
    8.64050E+04    3.16913E-02
    8.66140E+04    3.17096E-02
    8.68260E+04    3.17647E-02
    8.70360E+04    3.19768E-02
    8.72350E+04    3.20450E-02
    8.74450E+04    3.20940E-02
    8.76470E+04    3.22473E-02
    8.78510E+04    3.24638E-02
    8.80510E+04    3.24331E-02
    8.82600E+04    3.25638E-02
    8.84600E+04    3.27201E-02
    8.86690E+04    3.28264E-02
    8.88720E+04    3.28913E-02
    8.90710E+04    3.30690E-02
    8.92810E+04    3.31538E-02
    8.94840E+04    3.32286E-02
    8.96930E+04    3.34074E-02
    8.98960E+04    3.35009E-02
    9.01050E+04    3.36343E-02
    9.03050E+04    3.37517E-02
    9.05050E+04    3.38041E-02
    9.07050E+04    3.39411E-02
    9.09130E+04    3.41528E-02
    9.11220E+04    3.41542E-02
    9.13220E+04    3.42820E-02
    9.14840E+04    3.44558E-02
    9.15260E+04    3.45388E-02
    9.17350E+04    3.45350E-02
    9.19440E+04    3.46772E-02
    9.21530E+04    3.48890E-02
    9.23560E+04    3.49882E-02
    9.25650E+04    3.50302E-02
    9.27750E+04    3.52777E-02
    9.29770E+04    3.53242E-02
    9.31860E+04    3.54057E-02
    9.33860E+04    3.55714E-02
    9.35950E+04    3.56947E-02
    9.37980E+04    3.58379E-02
    9.40020E+04    3.59323E-02
    9.42120E+04    3.60650E-02
    9.44220E+04    3.62667E-02
    9.46310E+04    3.63840E-02
    9.48310E+04    3.65612E-02
    9.50330E+04    3.66755E-02
    9.52330E+04    3.67696E-02
    9.54390E+04    3.69652E-02
    9.56480E+04    3.70189E-02
    9.58590E+04    3.72899E-02
    9.60580E+04    3.73937E-02
    9.62580E+04    3.74945E-02
    9.64680E+04    3.77465E-02
    9.66670E+04    3.78263E-02
    9.68750E+04    3.79646E-02
    9.70750E+04    3.81284E-02
    9.72850E+04    3.82394E-02
    9.74850E+04    3.84980E-02
    9.76840E+04    3.86319E-02
    9.78870E+04    3.87804E-02
    9.80960E+04    3.89262E-02
    9.82960E+04    3.91017E-02
    9.84980E+04    3.92421E-02
    9.87080E+04    3.95461E-02
    9.89100E+04    3.96038E-02
    9.91190E+04    3.98728E-02
    9.93220E+04    3.99791E-02
    9.95310E+04    4.02888E-02
    9.97310E+04    4.03764E-02
    9.99350E+04    4.06202E-02
    1.00145E+05    4.10375E-02
    1.00344E+05    4.13124E-02
    1.00554E+05    4.14268E-02
    1.00754E+05    4.17195E-02
    1.00957E+05    4.19670E-02
    1.01156E+05    4.21590E-02
    1.01359E+05    4.24960E-02
    1.01559E+05    4.28366E-02
    1.01758E+05    4.31934E-02
    1.01961E+05    4.35508E-02
    1.02170E+05    4.39783E-02
    1.02380E+05    4.44041E-02
    1.02580E+05    4.50667E-02
    1.02782E+05    4.58684E-02
    1.02987E+05    4.69824E-02
    1.03190E+05    4.94694E-02
