Repository: Benjamin-Burchill/University-Project

File: 1148D135.DAT
 nimonic 105; bg39; 135MPa; 1148K; BG;
 135.
 1148.
  3
396   
    0.00000E+00    0.00000E+00
    5.00000E+00    1.11018E-04
    1.00000E+01    1.13773E-04
    3.00000E+01    1.13381E-04
    5.00000E+01    1.38574E-04
    7.00000E+01    1.48808E-04
    4.98000E+02    3.35771E-04
    1.32100E+03    4.52259E-04
    2.14700E+03    5.20732E-04
    2.96900E+03    5.52603E-04
    3.78300E+03    6.52151E-04
    4.60200E+03    6.43101E-04
    5.42800E+03    6.87953E-04
    6.25500E+03    7.39885E-04
    7.08200E+03    7.53260E-04
    7.90400E+03    7.71749E-04
    8.72900E+03    7.96533E-04
    1.03810E+04    8.62227E-04
    1.20250E+04    8.91729E-04
    1.36690E+04    9.34603E-04
    1.53050E+04    9.90847E-04
    1.69670E+04    1.01130E-03
    1.86040E+04    1.05142E-03
    2.19090E+04    1.11749E-03
    2.52100E+04    1.17451E-03
    2.84050E+04    1.20636E-03
    3.49890E+04    1.29405E-03
    4.15630E+04    1.38644E-03
    5.47230E+04    1.52718E-03
    6.13470E+04    1.59165E-03
    6.79120E+04    1.64589E-03
    7.79990E+04    1.76930E-03
    8.60120E+04    1.82432E-03
    9.40200E+04    1.88484E-03
    1.09203E+05    1.97246E-03
    1.17232E+05    2.05105E-03
    1.25256E+05    2.09190E-03
    1.33269E+05    2.15398E-03
    1.41288E+05    2.21840E-03
    1.49310E+05    2.27261E-03
    1.65353E+05    2.40302E-03
    1.73368E+05    2.35274E-03
    1.81375E+05    2.48039E-03
    1.89389E+05    2.47882E-03
    1.97412E+05    2.47214E-03
    2.05437E+05    2.52594E-03
    2.21460E+05    2.56325E-03
    2.29484E+05    2.63707E-03
    2.37493E+05    2.66966E-03
    2.45275E+05    2.68576E-03
    2.53281E+05    2.80865E-03
    2.61289E+05    2.72071E-03
    2.77329E+05    2.82318E-03
    2.85347E+05    2.86636E-03
    2.93373E+05    2.90719E-03
    3.01397E+05    2.94566E-03
    3.09425E+05    2.93192E-03
    3.17433E+05    2.89580E-03
    3.33463E+05    2.92407E-03
    3.41470E+05    3.09207E-03
    3.49485E+05    3.09717E-03
    3.57511E+05    3.20235E-03
    3.65524E+05    3.18704E-03
    3.73548E+05    3.21098E-03
    3.89565E+05    3.24512E-03
    3.97591E+05    3.27338E-03
    4.03254E+05    3.27495E-03
    4.09928E+05    3.17252E-03
    4.18139E+05    3.42366E-03
    4.26165E+05    3.46133E-03
    4.42194E+05    3.60413E-03
    4.50212E+05    3.55862E-03
    4.58242E+05    3.61276E-03
    4.66257E+05    3.66258E-03
    4.74276E+05    3.68376E-03
    4.82291E+05    3.67944E-03
    4.98329E+05    3.69513E-03
    5.06883E+05    3.77633E-03
    5.14787E+05    3.80692E-03
    5.22809E+05    3.78339E-03
    5.30825E+05    3.76260E-03
    5.38849E+05    3.79868E-03
    5.54899E+05    4.03633E-03
    5.62929E+05    4.06182E-03
    5.70948E+05    4.09711E-03
    5.78963E+05    4.01398E-03
    5.86988E+05    4.02849E-03
    5.95031E+05    4.07515E-03
    6.11068E+05    4.35664E-03
    6.19090E+05    4.22139E-03
    6.27113E+05    4.25197E-03
    6.35140E+05    4.27745E-03
    6.43145E+05    4.33586E-03
    6.51158E+05    4.35076E-03
    6.67184E+05    4.49579E-03
    6.71194E+05    4.38878E-03
    6.79396E+05    4.42445E-03
    6.87405E+05    4.45424E-03
    6.95443E+05    4.54086E-03
    7.03453E+05    4.59533E-03
    7.19491E+05    4.62041E-03
    7.27534E+05    4.66313E-03
    7.35552E+05    4.70035E-03
    7.43575E+05    4.73993E-03
    7.51587E+05    4.83162E-03
    7.59608E+05    4.90292E-03
    7.75632E+05    5.04082E-03
    7.83649E+05    5.13796E-03
    7.91669E+05    5.15284E-03
    7.99692E+05    5.17164E-03
    8.07703E+05    5.21198E-03
    8.15722E+05    5.23783E-03
    8.31753E+05    5.40035E-03
    8.39432E+05    5.52565E-03
    8.46172E+05    5.75624E-03
    8.54106E+05    5.80008E-03
    8.62129E+05    5.88619E-03
    8.70133E+05    5.91241E-03
    8.86170E+05    6.15621E-03
    8.94186E+05    6.19025E-03
    9.02198E+05    6.27711E-03
    9.10209E+05    6.38000E-03
    9.18229E+05    6.24503E-03
    9.26250E+05    6.40621E-03
    9.41588E+05    6.35731E-03
    9.49611E+05    6.55407E-03
    9.57632E+05    6.57284E-03
    9.65643E+05    6.56697E-03
    9.73656E+05    6.66553E-03
    9.81682E+05    6.70112E-03
    9.97715E+05    6.95098E-03
    1.00574E+06    6.99790E-03
    1.01465E+06    6.99751E-03
    1.02066E+06    7.09915E-03
    1.02867E+06    7.23440E-03
    1.03669E+06    7.23401E-03
    1.05273E+06    7.51539E-03
    1.06074E+06    7.58494E-03
    1.06684E+06    7.66426E-03
    1.07486E+06    7.71778E-03
    1.08288E+06    7.77872E-03
    1.08999E+06    7.75646E-03
    1.10148E+06    7.88341E-03
    1.10842E+06    7.96192E-03
    1.11648E+06    8.04472E-03
    1.12450E+06    8.12908E-03
    1.13252E+06    8.18335E-03
    1.14054E+06    8.32783E-03
    1.15658E+06    8.45939E-03
    1.16459E+06    8.62256E-03
    1.17261E+06    8.68150E-03
    1.18064E+06    8.69906E-03
    1.18854E+06    8.88170E-03
    1.19656E+06    9.05650E-03
    1.21258E+06    9.02139E-03
    1.22061E+06    9.12712E-03
    1.22864E+06    9.18681E-03
    1.23666E+06    9.30968E-03
    1.24469E+06    9.40563E-03
    1.25271E+06    9.49767E-03
    1.26576E+06    9.55265E-03
    1.27378E+06    9.63922E-03
    1.28179E+06    9.72929E-03
    1.28981E+06    9.82598E-03
    1.29783E+06    9.94526E-03
    1.30437E+06    1.00587E-02
    1.32041E+06    1.02426E-02
    1.32844E+06    1.03299E-02
    1.33645E+06    1.04180E-02
    1.34448E+06    1.05504E-02
    1.35249E+06    1.07020E-02
    1.36051E+06    1.07791E-02
    1.37654E+06    1.09119E-02
    1.38455E+06    1.10139E-02
    1.39256E+06    1.15111E-02
    1.40059E+06    1.16095E-02
    1.40862E+06    1.17290E-02
    1.41663E+06    1.18356E-02
    1.43268E+06    1.20803E-02
    1.43869E+06    1.21413E-02
    1.44670E+06    1.22386E-02
    1.45473E+06    1.24381E-02
    1.46274E+06    1.25232E-02
    1.47075E+06    1.26900E-02
    1.48255E+06    1.28894E-02
    1.49057E+06    1.29710E-02
    1.49858E+06    1.30860E-02
    1.50660E+06    1.32232E-02
    1.51461E+06    1.33421E-02
    1.53235E+06    1.35794E-02
    1.54760E+06    1.39406E-02
    1.55563E+06    1.40613E-02
    1.56364E+06    1.42282E-02
    1.57166E+06    1.43392E-02
    1.57968E+06    1.44688E-02
    1.58770E+06    1.45899E-02
    1.60373E+06    1.48781E-02
    1.61175E+06    1.49988E-02
    1.61645E+06    1.51136E-02
    1.62481E+06    1.52834E-02
    1.63038E+06    1.53481E-02
    1.63641E+06    1.55435E-02
    1.65243E+06    1.59121E-02
    1.66045E+06    1.60229E-02
    1.66847E+06    1.62457E-02
    1.67648E+06    1.62414E-02
    1.68450E+06    1.65745E-02
    1.69251E+06    1.65749E-02
    1.70471E+06    1.67046E-02
    1.71272E+06    1.67421E-02
    1.72073E+06    1.70158E-02
    1.72881E+06    1.69365E-02
    1.73683E+06    1.70139E-02
    1.74485E+06    1.72271E-02
    1.76090E+06    1.75626E-02
    1.76892E+06    1.78941E-02
    1.77694E+06    1.78867E-02
    1.78496E+06    1.81848E-02
    1.79298E+06    1.82668E-02
    1.80099E+06    1.85053E-02
    1.81703E+06    1.89446E-02
    1.82505E+06    1.89180E-02
    1.83306E+06    1.91659E-02
    1.84108E+06    1.93536E-02
    1.84911E+06    1.96374E-02
    1.85712E+06    1.98482E-02
    1.87316E+06    2.02294E-02
    1.88119E+06    2.04466E-02
    1.88921E+06    2.09614E-02
    1.89723E+06    2.10085E-02
    1.90525E+06    2.08535E-02
    1.91327E+06    2.12448E-02
    1.92930E+06    2.15800E-02
    1.93733E+06    2.17268E-02
    1.94536E+06    2.21370E-02
    1.95338E+06    2.23265E-02
    1.96141E+06    2.24216E-02
    1.96943E+06    2.27429E-02
    1.98548E+06    2.33131E-02
    1.99350E+06    2.33093E-02
    2.00151E+06    2.37115E-02
    2.00953E+06    2.38565E-02
    2.01755E+06    2.40029E-02
    2.02558E+06    2.43319E-02
    2.04162E+06    2.46968E-02
    2.04599E+06    2.48674E-02
    2.05401E+06    2.50962E-02
    2.06202E+06    2.56390E-02
    2.07005E+06    2.58201E-02
    2.07807E+06    2.60898E-02
    2.09411E+06    2.66086E-02
    2.10213E+06    2.68689E-02
    2.11015E+06    2.69984E-02
    2.11816E+06    2.73781E-02
    2.12510E+06    2.75160E-02
    2.13221E+06    2.74746E-02
    2.14825E+06    2.82488E-02
    2.15625E+06    2.85572E-02
    2.16428E+06    2.87049E-02
    2.17231E+06    2.88950E-02
    2.18034E+06    2.92407E-02
    2.18836E+06    2.94346E-02
    2.20439E+06    2.99861E-02
    2.21242E+06    3.03596E-02
    2.21795E+06    3.06552E-02
    2.22565E+06    3.07285E-02
    2.23367E+06    3.11251E-02
    2.24170E+06    3.13312E-02
    2.25775E+06    3.19609E-02
    2.26576E+06    3.20875E-02
    2.27378E+06    3.23910E-02
    2.28181E+06    3.26878E-02
    2.28983E+06    3.30178E-02
    2.29785E+06    3.32192E-02
    2.31388E+06    3.43029E-02
    2.32190E+06    3.45973E-02
    2.32992E+06    3.48981E-02
    2.33793E+06    3.52953E-02
    2.34593E+06    3.56650E-02
    2.35396E+06    3.58949E-02
    2.37000E+06    3.67070E-02
    2.37801E+06    3.70523E-02
    2.38603E+06    3.72609E-02
    2.39405E+06    3.75590E-02
    2.40208E+06    3.79582E-02
    2.40713E+06    3.80620E-02
    2.42317E+06    3.88648E-02
    2.43118E+06    3.93540E-02
    2.43921E+06    3.96741E-02
    2.44723E+06    3.95621E-02
    2.45524E+06    3.98856E-02
    2.46326E+06    4.02714E-02
    2.47929E+06    4.10482E-02
    2.48730E+06    4.14049E-02
    2.49532E+06    4.19411E-02
    2.50333E+06    4.22771E-02
    2.51135E+06    4.25118E-02
    2.51936E+06    4.29418E-02
    2.53538E+06    4.36872E-02
    2.54341E+06    4.40237E-02
    2.55143E+06    4.43774E-02
    2.55946E+06    4.48138E-02
    2.56747E+06    4.52014E-02
    2.57549E+06    4.56160E-02
    2.59153E+06    4.64898E-02
    2.59955E+06    4.69065E-02
    2.60756E+06    4.71187E-02
    2.61558E+06    4.75299E-02
    2.62361E+06    4.79646E-02
    2.63162E+06    4.84301E-02
    2.64595E+06    4.91501E-02
    2.65229E+06    4.95544E-02
    2.66031E+06    5.00503E-02
    2.66833E+06    5.06201E-02
    2.67635E+06    5.08735E-02
    2.68436E+06    5.13785E-02
    2.70040E+06    5.21019E-02
    2.70842E+06    5.25887E-02
    2.71645E+06    5.30018E-02
    2.72248E+06    5.33362E-02
    2.73043E+06    5.37979E-02
    2.73852E+06    5.47141E-02
    2.75158E+06    5.50402E-02
    2.75960E+06    5.54049E-02
    2.76762E+06    5.58868E-02
    2.77564E+06    5.63975E-02
    2.78366E+06    5.69097E-02
    2.79169E+06    5.73797E-02
    2.80773E+06    5.83157E-02
    2.81576E+06    5.88155E-02
    2.82378E+06    5.91707E-02
    2.83179E+06    5.97572E-02
    2.83981E+06    6.07487E-02
    2.84783E+06    6.06846E-02
    2.86386E+06    6.18037E-02
    2.87188E+06    6.22004E-02
    2.87990E+06    6.27400E-02
    2.88664E+06    6.32247E-02
    2.89466E+06    6.36441E-02
    2.90269E+06    6.42649E-02
    2.91874E+06    6.52863E-02
    2.92675E+06    6.58644E-02
    2.93478E+06    6.63575E-02
    2.94281E+06    6.69188E-02
    2.95084E+06    6.74636E-02
    2.95886E+06    6.79758E-02
    2.97489E+06    6.91922E-02
    2.98291E+06    6.96557E-02
    2.99093E+06    7.01487E-02
    2.99895E+06    7.07949E-02
    3.00530E+06    7.12269E-02
    3.01137E+06    7.16462E-02
    3.01938E+06    7.23100E-02
    3.02741E+06    7.27776E-02
    3.03543E+06    7.35508E-02
    3.04345E+06    7.40730E-02
    3.05147E+06    7.45898E-02
    3.05948E+06    7.53857E-02
    3.06750E+06    7.59197E-02
    3.07553E+06    7.64549E-02
    3.08355E+06    7.70624E-02
    3.08829E+06    7.89258E-02
    3.09631E+06    7.85422E-02
    3.10432E+06    7.89436E-02
    3.11233E+06    7.98695E-02
    3.12034E+06    8.03277E-02
    3.12837E+06    8.07106E-02
    3.13638E+06    8.15227E-02
    3.14440E+06    8.21629E-02
    3.15242E+06    8.28380E-02
    3.16045E+06    8.35951E-02
    3.16848E+06    8.42395E-02
    3.17650E+06    8.50375E-02
    3.18451E+06    8.57727E-02
    3.19254E+06    8.65728E-02
    3.20056E+06    8.73693E-02
    3.20859E+06    8.79485E-02
    3.21660E+06    8.88217E-02
    3.22462E+06    8.96975E-02
    3.23264E+06    9.06051E-02
    3.24067E+06    9.13007E-02
    3.24869E+06    9.22328E-02
    3.25672E+06    9.31439E-02
    3.26398E+06    9.37377E-02
    3.27000E+06    9.45081E-02
    3.27801E+06    9.55850E-02
    3.28604E+06    9.62736E-02
    3.29405E+06    9.73385E-02
    3.30208E+06    9.83328E-02
    3.31011E+06    9.94113E-02
    3.31812E+06    1.00473E-01
    3.32613E+06    1.01713E-01
    3.33415E+06    1.03065E-01
    3.34018E+06    1.03966E-01
    3.34819E+06    1.05535E-01
    3.35559E+06    1.08031E-01

File: 1148F110.DAT
 nimonic 105; bg43; 110MPa; 1148K; BG;
 110.
 1148.
  3
391   
    0.00000E+00    0.00000E+00
    5.54000E+02    1.85220E-04
    1.25400E+03    4.93776E-04
    2.06900E+03    5.36864E-04
    2.88800E+03    6.66510E-04
    3.69800E+03    7.44998E-04
    4.91300E+03    9.44043E-04
    6.55000E+03    1.03450E-03
    8.17300E+03    1.11768E-03
    9.79900E+03    1.27380E-03
    1.14370E+04    1.40964E-03
    1.30730E+04    1.48924E-03
    1.46940E+04    1.58123E-03
    1.63420E+04    1.62565E-03
    1.79780E+04    1.61189E-03
    1.96080E+04    1.71271E-03
    2.12390E+04    1.75220E-03
    2.41090E+04    1.93435E-03
    2.73700E+04    2.07482E-03
    3.06210E+04    2.13492E-03
    3.38800E+04    2.22469E-03
    3.71540E+04    2.26201E-03
    4.04240E+04    2.38750E-03
    4.39030E+04    2.41932E-03
    4.71630E+04    2.50729E-03
    5.04280E+04    2.58936E-03
    5.37030E+04    2.69283E-03
    5.69850E+04    2.73935E-03
    6.02460E+04    2.74387E-03
    6.35080E+04    2.78254E-03
    6.68010E+04    2.88069E-03
    7.00650E+04    2.95724E-03
    7.33510E+04    2.99237E-03
    9.50080E+04    3.37226E-03
    1.14016E+05    3.62315E-03
    1.33025E+05    3.81555E-03
    1.52027E+05    3.96790E-03
    1.60592E+05    4.11338E-03
    1.71335E+05    4.21355E-03
    1.90271E+05    4.39701E-03
    2.09276E+05    4.47403E-03
    2.28278E+05    4.60493E-03
    2.47288E+05    4.69957E-03
    2.60733E+05    5.00439E-03
    2.79737E+05    4.98989E-03
    2.98737E+05    5.04532E-03
    3.17746E+05    5.16028E-03
    3.37804E+05    5.52643E-03
    3.42031E+05    5.53289E-03
    3.56812E+05    5.65367E-03
    3.88049E+05    5.59632E-03
    4.06987E+05    5.68773E-03
    4.15152E+05    5.87640E-03
    4.16274E+05    5.90086E-03
    4.16482E+05    5.88814E-03
    4.16722E+05    5.86466E-03
    4.33584E+05    6.04390E-03
    4.52587E+05    6.16462E-03
    4.71596E+05    6.30938E-03
    4.90595E+05    6.44102E-03
    5.09596E+05    6.65126E-03
    5.11701E+05    6.67981E-03
    5.49718E+05    6.67355E-03
    5.68726E+05    6.68489E-03
    5.87728E+05    6.91306E-03
    5.88432E+05    6.92557E-03
    5.88917E+05    6.95352E-03
    6.07918E+05    7.04442E-03
    6.44532E+05    7.16658E-03
    6.63532E+05    7.19707E-03
    6.82538E+05    7.19238E-03
    7.01541E+05    7.43724E-03
    7.20549E+05    7.41203E-03
    7.39559E+05    7.48511E-03
    7.60308E+05    7.63593E-03
    7.77568E+05    7.75763E-03
    7.96570E+05    7.84435E-03
    8.04331E+05    7.91056E-03
    8.04514E+05    7.89103E-03
    8.07711E+05    7.90704E-03
    8.46050E+05    8.02558E-03
    8.57509E+05    8.11873E-03
    8.64740E+05    8.14567E-03
    8.83748E+05    8.14587E-03
    9.02756E+05    8.09979E-03
    9.21763E+05    8.15094E-03
    9.40763E+05    8.28331E-03
    9.41614E+05    8.29815E-03
    9.49972E+05    8.41391E-03
    9.51543E+05    8.67642E-03
    9.57776E+05    8.52986E-03
    9.70549E+05    8.61475E-03
    1.00856E+06    8.69789E-03
    1.01986E+06    9.10956E-03
    1.02008E+06    8.77809E-03
    1.03887E+06    8.80248E-03
    1.05787E+06    9.08791E-03
    1.07688E+06    9.10508E-03
    1.11488E+06    9.20495E-03
    1.13388E+06    9.33484E-03
    1.15288E+06    9.35200E-03
    1.17189E+06    9.31826E-03
    1.19090E+06    9.33484E-03
    1.20990E+06    9.48343E-03
    1.24791E+06    9.68543E-03
    1.26691E+06    9.74625E-03
    1.28591E+06    9.61719E-03
    1.30491E+06    9.71252E-03
    1.32391E+06    9.73475E-03
    1.34292E+06    9.98892E-03
    1.36700E+06    1.02783E-02
    1.36715E+06    1.00291E-02
    1.38615E+06    9.98112E-03
    1.40515E+06    9.98522E-03
    1.42416E+06    1.01425E-02
    1.44317E+06    1.02623E-02
    1.46217E+06    1.03247E-02
    1.48118E+06    1.03734E-02
    1.50018E+06    1.02806E-02
    1.51919E+06    1.04221E-02
    1.53819E+06    1.04482E-02
    1.54279E+06    1.05045E-02
    1.56179E+06    1.05503E-02
    1.58080E+06    1.05861E-02
    1.59981E+06    1.06722E-02
    1.61881E+06    1.08291E-02
    1.63782E+06    1.07822E-02
    1.65682E+06    1.08609E-02
    1.69483E+06    1.09886E-02
    1.71383E+06    1.10768E-02
    1.72829E+06    1.10965E-02
    1.72874E+06    1.11023E-02
    1.74729E+06    1.11175E-02
    1.76629E+06    1.12324E-02
    1.80429E+06    1.14686E-02
    1.82329E+06    1.15671E-02
    1.84229E+06    1.15210E-02
    1.86130E+06    1.14982E-02
    1.88030E+06    1.16354E-02
    1.89931E+06    1.17268E-02
    1.93732E+06    1.18369E-02
    1.95632E+06    1.19504E-02
    1.97140E+06    1.19173E-02
    1.97144E+06    1.19336E-02
    1.99044E+06    1.20070E-02
    2.00944E+06    1.21808E-02
    2.04745E+06    1.22084E-02
    2.04765E+06    1.22905E-02
    2.06659E+06    1.25176E-02
    2.07041E+06    1.24970E-02
    2.07073E+06    1.24927E-02
    2.08974E+06    1.25333E-02
    2.12774E+06    1.26947E-02
    2.14674E+06    1.26436E-02
    2.16574E+06    1.28735E-02
    2.18474E+06    1.29905E-02
    2.20375E+06    1.29570E-02
    2.20587E+06    1.29405E-02
    2.24381E+06    1.31558E-02
    2.26282E+06    1.31879E-02
    2.28182E+06    1.31033E-02
    2.30082E+06    1.33083E-02
    2.31983E+06    1.35497E-02
    2.32647E+06    1.35697E-02
    2.34548E+06    1.36552E-02
    2.36448E+06    1.37181E-02
    2.38348E+06    1.38284E-02
    2.40249E+06    1.38385E-02
    2.41138E+06    1.38802E-02
    2.41352E+06    1.39903E-02
    2.44938E+06    1.40896E-02
    2.46839E+06    1.42067E-02
    2.48739E+06    1.42302E-02
    2.50640E+06    1.42560E-02
    2.52540E+06    1.44124E-02
    2.54440E+06    1.44968E-02
    2.58242E+06    1.47284E-02
    2.58514E+06    1.47697E-02
    2.59085E+06    1.47893E-02
    2.60414E+06    1.48968E-02
    2.62314E+06    1.49468E-02
    2.64215E+06    1.49860E-02
    2.66335E+06    1.50236E-02
    2.67473E+06    1.51663E-02
    2.69374E+06    1.52590E-02
    2.71274E+06    1.53431E-02
    2.73175E+06    1.53662E-02
    2.75076E+06    1.54957E-02
    2.78877E+06    1.57588E-02
    2.80777E+06    1.58489E-02
    2.82678E+06    1.58053E-02
    2.84440E+06    1.61903E-02
    2.86341E+06    1.61668E-02
    2.88240E+06    1.61287E-02
    2.92042E+06    1.64477E-02
    2.93942E+06    1.67057E-02
    2.95842E+06    1.66899E-02
    2.97743E+06    1.66920E-02
    2.99643E+06    1.69394E-02
    3.01544E+06    1.70141E-02
    3.05345E+06    1.71658E-02
    3.07245E+06    1.72567E-02
    3.09146E+06    1.74309E-02
    3.11046E+06    1.75564E-02
    3.12947E+06    1.77396E-02
    3.14846E+06    1.76943E-02
    3.18097E+06    1.80864E-02
    3.19997E+06    1.81810E-02
    3.21897E+06    1.81734E-02
    3.23798E+06    1.83427E-02
    3.25698E+06    1.85192E-02
    3.27598E+06    1.85420E-02
    3.31398E+06    1.88274E-02
    3.33299E+06    1.89035E-02
    3.35199E+06    1.90215E-02
    3.37100E+06    1.91887E-02
    3.39001E+06    1.92944E-02
    3.40901E+06    1.95260E-02
    3.44702E+06    1.98127E-02
    3.46602E+06    2.00051E-02
    3.48503E+06    1.99850E-02
    3.48581E+06    1.99813E-02
    3.50482E+06    2.00905E-02
    3.52383E+06    2.04613E-02
    3.56183E+06    2.05916E-02
    3.58083E+06    2.06277E-02
    3.59984E+06    2.08010E-02
    3.61668E+06    2.10094E-02
    3.61885E+06    2.09456E-02
    3.63785E+06    2.11534E-02
    3.67586E+06    2.13519E-02
    3.69487E+06    2.16342E-02
    3.71388E+06    2.18145E-02
    3.73288E+06    2.18751E-02
    3.75189E+06    2.20142E-02
    3.77089E+06    2.20914E-02
    3.80890E+06    2.25261E-02
    3.82790E+06    2.25378E-02
    3.84691E+06    2.26383E-02
    3.86591E+06    2.29186E-02
    3.88343E+06    2.31625E-02
    3.91060E+06    2.32801E-02
    3.94862E+06    2.36075E-02
    3.95543E+06    2.37038E-02
    3.97444E+06    2.39653E-02
    3.99345E+06    2.39997E-02
    4.01245E+06    2.42420E-02
    4.03146E+06    2.44481E-02
    4.06947E+06    2.46999E-02
    4.08847E+06    2.48875E-02
    4.10748E+06    2.50740E-02
    4.12649E+06    2.51801E-02
    4.14549E+06    2.54325E-02
    4.16449E+06    2.55987E-02
    4.18349E+06    2.57516E-02
    4.20249E+06    2.59866E-02
    4.22150E+06    2.60869E-02
    4.24050E+06    2.63519E-02
    4.25951E+06    2.65072E-02
    4.27851E+06    2.67767E-02
    4.29751E+06    2.68874E-02
    4.30678E+06    2.69813E-02
    4.30930E+06    2.70825E-02
    4.32159E+06    2.69501E-02
    4.32579E+06    2.69378E-02
    4.34478E+06    2.70825E-02
    4.36379E+06    2.72279E-02
    4.38279E+06    2.76000E-02
    4.39563E+06    2.78340E-02
    4.39626E+06    2.77766E-02
    4.41463E+06    2.79389E-02
    4.43364E+06    2.81340E-02
    4.45264E+06    2.83148E-02
    4.47165E+06    2.85427E-02
    4.49065E+06    2.86709E-02
    4.50965E+06    2.90289E-02
    4.52865E+06    2.91059E-02
    4.54765E+06    2.94048E-02
    4.56666E+06    2.97736E-02
    4.58566E+06    3.00218E-02
    4.59161E+06    3.03551E-02
    4.61061E+06    3.02055E-02
    4.62961E+06    3.05103E-02
    4.64862E+06    3.08379E-02
    4.66762E+06    3.10406E-02
    4.68662E+06    3.13260E-02
    4.70563E+06    3.14971E-02
    4.72464E+06    3.17418E-02
    4.74364E+06    3.20988E-02
    4.76265E+06    3.24281E-02
    4.78165E+06    3.25869E-02
    4.80066E+06    3.31118E-02
    4.81966E+06    3.32661E-02
    4.83866E+06    3.40465E-02
    4.85767E+06    3.38151E-02
    4.87667E+06    3.40253E-02
    4.89568E+06    3.44125E-02
    4.91469E+06    3.47173E-02
    4.93369E+06    3.50758E-02
    4.95269E+06    3.52199E-02
    4.97170E+06    3.56392E-02
    4.99071E+06    3.58882E-02
    5.00972E+06    3.62556E-02
    5.02872E+06    3.64800E-02
    5.04773E+06    3.69079E-02
    5.06673E+06    3.71431E-02
    5.08573E+06    3.75990E-02
    5.12374E+06    3.80325E-02
    5.14275E+06    3.83841E-02
    5.16175E+06    3.86427E-02
    5.18075E+06    3.89407E-02
    5.19976E+06    3.93345E-02
    5.21876E+06    3.96527E-02
    5.23776E+06    4.00443E-02
    5.25676E+06    4.03989E-02
    5.27576E+06    4.07123E-02
    5.29477E+06    4.10541E-02
    5.31377E+06    4.13337E-02
    5.33278E+06    4.17824E-02
    5.35178E+06    4.21187E-02
    5.37079E+06    4.24667E-02
    5.38979E+06    4.27740E-02
    5.40879E+06    4.31656E-02
    5.42780E+06    4.35534E-02
    5.44680E+06    4.39997E-02
    5.46581E+06    4.43429E-02
    5.48481E+06    4.46764E-02
    5.50381E+06    4.51762E-02
    5.52281E+06    4.60451E-02
    5.52704E+06    4.57324E-02
    5.54599E+06    4.65533E-02
    5.56499E+06    4.68214E-02
    5.58400E+06    4.73992E-02
    5.60300E+06    4.75245E-02
    5.62201E+06    4.82186E-02
    5.64102E+06    4.82634E-02
    5.66003E+06    4.84982E-02
    5.67903E+06    4.89892E-02
    5.69626E+06    4.94894E-02
    5.71527E+06    4.97940E-02
    5.73427E+06    5.02570E-02
    5.75327E+06    5.06484E-02
    5.77228E+06    5.11758E-02
    5.79128E+06    5.17683E-02
    5.81029E+06    5.21260E-02
    5.82930E+06    5.25213E-02
    5.84831E+06    5.30367E-02
    5.86731E+06    5.35969E-02
    5.88631E+06    5.41151E-02
    5.90532E+06    5.46377E-02
    5.92432E+06    5.50983E-02
    5.94333E+06    5.56824E-02
    5.96234E+06    5.63102E-02
    5.98134E+06    5.68132E-02
    6.00034E+06    5.73275E-02
    6.01935E+06    5.80159E-02
    6.03835E+06    5.85595E-02
    6.05735E+06    5.91837E-02
    6.07636E+06    5.97679E-02
    6.09536E+06    6.03213E-02
    6.11437E+06    6.10325E-02
    6.13338E+06    6.16586E-02
    6.15239E+06    6.23543E-02
    6.17139E+06    6.29127E-02
    6.19039E+06    6.36542E-02
    6.20940E+06    6.44002E-02
    6.22840E+06    6.50884E-02
    6.24741E+06    6.58036E-02
    6.26641E+06    6.65354E-02
    6.28542E+06    6.73341E-02
    6.30443E+06    6.80815E-02
    6.32344E+06    6.88120E-02
    6.34244E+06    6.95665E-02
    6.36145E+06    7.04645E-02
    6.38045E+06    7.14206E-02
    6.39945E+06    7.27725E-02
    6.41846E+06    7.32538E-02
    6.43747E+06    7.40421E-02
    6.45647E+06    7.50163E-02
    6.47547E+06    7.62888E-02
    6.49448E+06    7.73058E-02
    6.51348E+06    7.83857E-02
    6.53248E+06    7.97075E-02
    6.55148E+06    8.09461E-02
    6.57048E+06    8.24749E-02
    6.58949E+06    8.38560E-02
    6.60849E+06    8.55825E-02
    6.62750E+06    8.74045E-02
    6.64651E+06    8.98517E-02
    6.66551E+06    9.23967E-02
    6.68452E+06    9.82666E-02

File: 1148F135.DAT
 nimonic 105; bg50; 135MPa; 1148K; BG;
 135.
 1148.
  3
398   
    0.00000E+00    0.00000E+00
    2.50000E+01   -8.89791E-05
    3.50000E+01   -6.22067E-05
    4.50000E+01   -7.48066E-05
    6.40000E+01   -2.48019E-05
    4.62000E+02    6.12804E-04
    8.67000E+02    8.00860E-04
    1.68100E+03    1.00973E-03
    3.30300E+03    1.41082E-03
    6.55600E+03    1.91470E-03
    9.80700E+03    1.66947E-03
    1.30590E+04    1.77205E-03
    1.63110E+04    1.98072E-03
    1.95640E+04    2.16458E-03
    2.28160E+04    2.15791E-03
    2.60630E+04    2.31543E-03
    2.93110E+04    2.44857E-03
    3.25610E+04    2.46311E-03
    3.58060E+04    2.76075E-03
    3.90560E+04    2.57464E-03
    4.23050E+04    2.66102E-03
    4.55560E+04    2.71403E-03
    4.88030E+04    2.90248E-03
    5.20610E+04    2.94840E-03
    5.53110E+04    2.96411E-03
    5.85630E+04    2.99630E-03
    6.18180E+04    3.05439E-03
    6.50620E+04    3.14270E-03
    8.83930E+04    3.37932E-03
    9.58960E+04    3.37932E-03
    1.03403E+05    3.47231E-03
    1.10908E+05    3.62884E-03
    1.18408E+05    3.74652E-03
    1.25909E+05    3.83516E-03
    1.33416E+05    3.69670E-03
    1.40923E+05    3.83516E-03
    1.48427E+05    3.86575E-03
    1.55927E+05    4.02888E-03
    1.63429E+05    4.14455E-03
    1.70931E+05    4.24923E-03
    1.71439E+05    4.06927E-03
    1.78943E+05    4.10926E-03
    1.86450E+05    4.13789E-03
    1.93952E+05    4.22296E-03
    2.01456E+05    4.36095E-03
    2.08963E+05    4.42837E-03
    2.16469E+05    4.45620E-03
    2.31487E+05    4.52636E-03
    2.38997E+05    4.74503E-03
    2.46496E+05    4.96012E-03
    2.54002E+05    4.89861E-03
    2.69014E+05    5.03455E-03
    2.76517E+05    4.97579E-03
    2.84018E+05    5.09997E-03
    2.91522E+05    4.94758E-03
    3.06535E+05    5.17125E-03
    3.14045E+05    5.19671E-03
    3.21556E+05    5.34436E-03
    3.29064E+05    5.49863E-03
    3.44075E+05    5.33378E-03
    3.51584E+05    5.56715E-03
    3.59084E+05    5.46379E-03
    3.81603E+05    5.66385E-03
    3.89103E+05    5.60004E-03
    3.96612E+05    5.69125E-03
    4.04120E+05    5.70887E-03
    4.19133E+05    6.60569E-03
    4.26641E+05    6.12804E-03
    4.34149E+05    6.11160E-03
    4.41652E+05    6.29784E-03
    4.56660E+05    6.04703E-03
    4.64161E+05    6.07482E-03
    4.71669E+05    6.15895E-03
    4.79178E+05    6.26381E-03
    4.94190E+05    6.58145E-03
    5.01699E+05    6.65614E-03
    5.09205E+05    6.53255E-03
    5.16711E+05    6.46097E-03
    5.31718E+05    6.57010E-03
    5.39226E+05    6.67687E-03
    5.46727E+05    6.86887E-03
    5.54228E+05    6.84541E-03
    5.69234E+05    6.99516E-03
    5.76735E+05    6.94551E-03
    5.84241E+05    7.14645E-03
    5.91748E+05    7.24691E-03
    6.06748E+05    7.17342E-03
    6.14259E+05    7.27036E-03
    6.21757E+05    7.40871E-03
    6.29263E+05    7.20978E-03
    6.44275E+05    7.45873E-03
    6.51778E+05    7.55134E-03
    6.59281E+05    7.68691E-03
    6.66789E+05    7.60800E-03
    6.81798E+05    7.69238E-03
    6.89303E+05    7.77677E-03
    6.96811E+05    7.92911E-03
    7.04314E+05    7.93146E-03
    7.19318E+05    8.16617E-03
    7.26823E+05    8.05487E-03
    7.34328E+05    8.18101E-03
    7.41836E+05    8.23021E-03
    7.56844E+05    8.41723E-03
    7.64349E+05    8.43558E-03
    7.71851E+05    8.43207E-03
    7.79357E+05    8.54176E-03
    7.94372E+05    8.80639E-03
    8.01873E+05    8.75917E-03
    8.09373E+05    8.87702E-03
    8.16876E+05    9.02139E-03
    8.31884E+05    8.96364E-03
    8.39389E+05    9.20397E-03
    8.46897E+05    9.16964E-03
    8.54403E+05    9.20787E-03
    8.69411E+05    9.29057E-03
    8.76912E+05    9.31865E-03
    8.84419E+05    9.59399E-03
    8.91921E+05    9.56708E-03
    9.06936E+05    9.63922E-03
    9.14442E+05    9.70200E-03
    9.21947E+05    9.81311E-03
    9.29454E+05    9.96358E-03
    9.44460E+05    9.98619E-03
    9.51961E+05    1.00719E-02
    9.59461E+05    1.01826E-02
    9.66969E+05    1.03650E-02
    9.81981E+05    1.05707E-02
    9.89488E+05    1.04145E-02
    9.96988E+05    1.04994E-02
    1.00449E+06    1.06424E-02
    1.01950E+06    1.07682E-02
    1.02701E+06    1.08496E-02
    1.03451E+06    1.09913E-02
    1.04201E+06    1.11218E-02
    1.05702E+06    1.12631E-02
    1.06452E+06    1.11307E-02
    1.07203E+06    1.12721E-02
    1.07953E+06    1.13877E-02
    1.09455E+06    1.15138E-02
    1.10205E+06    1.16165E-02
    1.10689E+06    1.16807E-02
    1.11431E+06    1.17099E-02
    1.12931E+06    1.20690E-02
    1.13681E+06    1.20134E-02
    1.14432E+06    1.20488E-02
    1.15182E+06    1.22814E-02
    1.16684E+06    1.23599E-02
    1.17434E+06    1.24217E-02
    1.18185E+06    1.27390E-02
    1.18935E+06    1.28229E-02
    1.20435E+06    1.28502E-02
    1.21186E+06    1.29407E-02
    1.21936E+06    1.30484E-02
    1.22687E+06    1.31144E-02
    1.24188E+06    1.32217E-02
    1.24938E+06    1.34808E-02
    1.25689E+06    1.36194E-02
    1.26439E+06    1.35383E-02
    1.27611E+06    1.39002E-02
    1.28361E+06    1.39378E-02
    1.29112E+06    1.38583E-02
    1.29862E+06    1.40582E-02
    1.31363E+06    1.43078E-02
    1.32113E+06    1.44677E-02
    1.32864E+06    1.43679E-02
    1.33615E+06    1.46438E-02
    1.35116E+06    1.46516E-02
    1.35866E+06    1.50368E-02
    1.36617E+06    1.51167E-02
    1.37367E+06    1.50015E-02
    1.38867E+06    1.52652E-02
    1.39618E+06    1.54458E-02
    1.40369E+06    1.56416E-02
    1.41120E+06    1.55900E-02
    1.42621E+06    1.59919E-02
    1.43371E+06    1.58846E-02
    1.44121E+06    1.60938E-02
    1.44871E+06    1.62422E-02
    1.46373E+06    1.64742E-02
    1.47123E+06    1.67146E-02
    1.47874E+06    1.66024E-02
    1.48624E+06    1.67282E-02
    1.50125E+06    1.69988E-02
    1.50875E+06    1.70863E-02
    1.51626E+06    1.72329E-02
    1.52376E+06    1.75742E-02
    1.53877E+06    1.78836E-02
    1.54627E+06    1.78067E-02
    1.55377E+06    1.81334E-02
    1.56128E+06    1.80789E-02
    1.57628E+06    1.83190E-02
    1.58379E+06    1.86216E-02
    1.59129E+06    1.85346E-02
    1.59879E+06    1.88809E-02
    1.61380E+06    1.89311E-02
    1.62130E+06    1.92227E-02
    1.62880E+06    1.94394E-02
    1.63631E+06    1.94293E-02
    1.65133E+06    1.97405E-02
    1.65883E+06    1.99975E-02
    1.66633E+06    2.00840E-02
    1.67384E+06    2.01280E-02
    1.68884E+06    2.04389E-02
    1.69634E+06    2.06830E-02
    1.70384E+06    2.10177E-02
    1.71135E+06    2.10212E-02
    1.72636E+06    2.13010E-02
    1.73387E+06    2.16066E-02
    1.74137E+06    2.16898E-02
    1.74887E+06    2.19472E-02
    1.76387E+06    2.23249E-02
    1.77138E+06    2.23757E-02
    1.77888E+06    2.27614E-02
    1.78638E+06    2.27772E-02
    1.80139E+06    2.31312E-02
    1.80890E+06    2.35231E-02
    1.81640E+06    2.36773E-02
    1.82390E+06    2.36985E-02
    1.83891E+06    2.40836E-02
    1.84642E+06    2.42750E-02
    1.85392E+06    2.44329E-02
    1.86143E+06    2.46765E-02
    1.87644E+06    2.50958E-02
    1.88394E+06    2.52801E-02
    1.89145E+06    2.54736E-02
    1.89895E+06    2.56455E-02
    1.91396E+06    2.60610E-02
    1.92147E+06    2.61956E-02
    1.92898E+06    2.65373E-02
    1.93648E+06    2.67044E-02
    1.95149E+06    2.70060E-02
    1.95899E+06    2.74401E-02
    1.96649E+06    2.75175E-02
    1.97400E+06    2.78177E-02
    1.98901E+06    2.82867E-02
    1.99651E+06    2.85148E-02
    2.00401E+06    2.89099E-02
    2.01151E+06    2.86827E-02
    2.02653E+06    2.92010E-02
    2.03403E+06    2.93566E-02
    2.04154E+06    2.97251E-02
    2.04905E+06    2.99903E-02
    2.06405E+06    3.05609E-02
    2.07155E+06    3.07568E-02
    2.07905E+06    3.08541E-02
    2.08656E+06    3.11095E-02
    2.10156E+06    3.17108E-02
    2.10906E+06    3.19453E-02
    2.11657E+06    3.20227E-02
    2.12407E+06    3.23330E-02
    2.13908E+06    3.30288E-02
    2.14658E+06    3.32158E-02
    2.15408E+06    3.36662E-02
    2.16159E+06    3.38056E-02
    2.17660E+06    3.43794E-02
    2.18411E+06    3.45140E-02
    2.19162E+06    3.46893E-02
    2.19912E+06    3.51258E-02
    2.21413E+06    3.54428E-02
    2.22163E+06    3.57600E-02
    2.22914E+06    3.64014E-02
    2.23664E+06    3.64993E-02
    2.25165E+06    3.70041E-02
    2.25916E+06    3.76310E-02
    2.26667E+06    3.76257E-02
    2.27417E+06    3.80666E-02
    2.28918E+06    3.85463E-02
    2.29668E+06    3.89515E-02
    2.30419E+06    3.91075E-02
    2.31170E+06    3.93676E-02
    2.31920E+06    3.98746E-02
    2.32671E+06    4.01920E-02
    2.33421E+06    4.02960E-02
    2.34172E+06    4.05936E-02
    2.34922E+06    4.07965E-02
    2.35673E+06    4.10962E-02
    2.37174E+06    4.19219E-02
    2.37925E+06    4.21684E-02
    2.38676E+06    4.25669E-02
    2.39427E+06    4.29882E-02
    2.40927E+06    4.36348E-02
    2.41677E+06    4.38835E-02
    2.41718E+06    4.38605E-02
    2.42468E+06    4.41872E-02
    2.43969E+06    4.48239E-02
    2.44720E+06    4.53851E-02
    2.45470E+06    4.56724E-02
    2.46221E+06    4.59613E-02
    2.47721E+06    4.67123E-02
    2.48471E+06    4.71097E-02
    2.49222E+06    4.74912E-02
    2.49973E+06    4.78313E-02
    2.51474E+06    4.87842E-02
    2.52225E+06    4.89416E-02
    2.52975E+06    4.94738E-02
    2.53725E+06    4.97320E-02
    2.54475E+06    5.01492E-02
    2.55225E+06    5.05412E-02
    2.55975E+06    5.09356E-02
    2.56726E+06    5.12992E-02
    2.57476E+06    5.17722E-02
    2.58226E+06    5.21553E-02
    2.58976E+06    5.26750E-02
    2.59727E+06    5.30813E-02
    2.60478E+06    5.34169E-02
    2.61229E+06    5.37714E-02
    2.61979E+06    5.42686E-02
    2.62730E+06    5.47834E-02
    2.63480E+06    5.50681E-02
    2.64981E+06    5.60893E-02
    2.65732E+06    5.63982E-02
    2.66482E+06    5.67985E-02
    2.67232E+06    5.71797E-02
    2.67983E+06    5.76618E-02
    2.68733E+06    5.80490E-02
    2.70234E+06    5.90308E-02
    2.70984E+06    5.94219E-02
    2.71735E+06    6.00271E-02
    2.72486E+06    6.05038E-02
    2.73237E+06    6.10744E-02
    2.73987E+06    6.13791E-02
    2.74738E+06    6.19928E-02
    2.75467E+06    6.24220E-02
    2.76218E+06    6.27833E-02
    2.76969E+06    6.32845E-02
    2.77719E+06    6.38066E-02
    2.78469E+06    6.42335E-02
    2.79220E+06    6.47801E-02
    2.79970E+06    6.57494E-02
    2.80721E+06    6.56941E-02
    2.81471E+06    6.61688E-02
    2.82222E+06    6.68135E-02
    2.82972E+06    6.72487E-02
    2.83722E+06    6.78577E-02
    2.84473E+06    6.83498E-02
    2.85223E+06    6.90290E-02
    2.85974E+06    6.95606E-02
    2.86724E+06    6.98903E-02
    2.87475E+06    7.06581E-02
    2.88225E+06    7.10362E-02
    2.88975E+06    7.17616E-02
    2.89726E+06    7.22961E-02
    2.90477E+06    7.26861E-02
    2.91227E+06    7.37399E-02
    2.91977E+06    7.41132E-02
    2.92728E+06    7.45146E-02
    2.93478E+06    7.52510E-02
    2.94229E+06    7.59405E-02
    2.94979E+06    7.64341E-02
    2.95729E+06    7.69082E-02
    2.96480E+06    7.74530E-02
    2.97230E+06    7.83213E-02
    2.97981E+06    7.87795E-02
    2.98731E+06    7.93299E-02
    2.99482E+06    8.00359E-02
    3.00232E+06    8.07462E-02
    3.00984E+06    8.15150E-02
    3.01734E+06    8.20701E-02
    3.02484E+06    8.28963E-02
    3.03235E+06    8.34361E-02
    3.03985E+06    8.40643E-02
    3.04736E+06    8.48668E-02
    3.05487E+06    8.57424E-02
    3.06237E+06    8.62102E-02
    3.06988E+06    8.69403E-02
    3.07738E+06    8.76950E-02
    3.08488E+06    8.84398E-02
    3.09239E+06    8.92064E-02
    3.09977E+06    9.01397E-02
    3.10727E+06    9.07691E-02
    3.11478E+06    9.15644E-02
    3.12228E+06    9.22551E-02
    3.12979E+06    9.30456E-02
    3.13730E+06    9.40786E-02
    3.14480E+06    9.48559E-02
    3.15230E+06    9.55804E-02
    3.15981E+06    9.65113E-02
    3.16732E+06    9.72714E-02
    3.17483E+06    9.82518E-02
    3.18234E+06    9.91468E-02
    3.18625E+06    9.96376E-02
    3.19376E+06    1.00517E-01
    3.20126E+06    1.01479E-01
    3.20876E+06    1.02289E-01
    3.21627E+06    1.03411E-01
    3.22377E+06    1.04385E-01
    3.23128E+06    1.05495E-01
    3.23879E+06    1.06486E-01
    3.24629E+06    1.07526E-01
    3.25379E+06    1.08575E-01
    3.26130E+06    1.09763E-01
    3.26880E+06    1.11059E-01
    3.27631E+06    1.12336E-01
    3.28382E+06    1.13458E-01
    3.29133E+06    1.14905E-01
    3.29883E+06    1.16320E-01
    3.30634E+06    1.18277E-01
    3.31385E+06    1.21399E-01
