Repository: Benjamin-Burchill/University-Project

File: 1148F150.DAT
 nimonic 105; bg25; 150MPA; 1148K; BG;
 150.
 1148.
  3
399   
    0.00000E+00    0.00000E+00
    2.07000E+02    1.16135E-05
    4.13000E+02    4.86200E-05
    1.24300E+03    1.73222E-05
    2.07200E+03    8.38542E-05
    2.89500E+03    1.43493E-04
    3.71100E+03    2.08246E-04
    4.53500E+03    2.61580E-04
    5.35700E+03    4.09561E-04
    6.17100E+03    4.33567E-04
    6.99900E+03    4.84725E-04
    7.82100E+03    4.33370E-04
    8.64800E+03    4.16251E-04
    9.46700E+03    4.95546E-04
    1.02860E+04    4.33764E-04
    1.11030E+04    4.43799E-04
    1.19100E+04    4.78428E-04
    1.27370E+04    5.09909E-04
    1.43780E+04    5.17385E-04
    1.60320E+04    5.54570E-04
    1.76800E+04    5.84671E-04
    1.93220E+04    6.80673E-04
    2.09560E+04    7.10967E-04
    2.26090E+04    8.30560E-04
    2.42540E+04    8.31740E-04
    2.58990E+04    8.18365E-04
    2.75490E+04    8.21709E-04
    2.91870E+04    8.49048E-04
    3.08320E+04    8.07941E-04
    3.24870E+04    9.11198E-04
    3.41370E+04    8.45705E-04
    3.57710E+04    8.80124E-04
    3.74110E+04    9.10019E-04
    3.90490E+04    9.32636E-04
    4.06950E+04    9.34799E-04
    4.35740E+04    9.78655E-04
    4.68590E+04    1.01976E-03
    5.01310E+04    1.04217E-03
    5.34150E+04    1.13184E-03
    5.66990E+04    1.11788E-03
    5.99730E+04    1.13420E-03
    6.32560E+04    1.15170E-03
    6.65410E+04    1.13793E-03
    6.98180E+04    1.13715E-03
    7.30970E+04    1.22602E-03
    7.63870E+04    1.24529E-03
    9.64840E+04    1.32412E-03
    1.16061E+05    1.50261E-03
    1.28106E+05    1.58103E-03
    1.40144E+05    1.57769E-03
    1.52179E+05    1.69305E-03
    1.64214E+05    1.76557E-03
    1.76249E+05    1.83572E-03
    1.88299E+05    1.88877E-03
    2.00356E+05    1.88798E-03
    2.12393E+05    1.94731E-03
    2.24442E+05    2.06460E-03
    2.36487E+05    2.17421E-03
    2.48537E+05    2.28361E-03
    2.60569E+05    2.25219E-03
    2.72606E+05    2.27811E-03
    2.84644E+05    2.26593E-03
    2.96679E+05    2.27418E-03
    3.08713E+05    2.46841E-03
    3.20744E+05    2.50905E-03
    3.32789E+05    2.58995E-03
    3.44810E+05    2.65337E-03
    3.56839E+05    2.66181E-03
    3.68863E+05    2.59564E-03
    3.80903E+05    2.66927E-03
    3.92947E+05    2.67300E-03
    4.04984E+05    2.74583E-03
    4.17008E+05    2.82612E-03
    4.29034E+05    2.93113E-03
    4.41060E+05    2.98354E-03
    4.53086E+05    3.09246E-03
    4.65126E+05    2.99413E-03
    4.77164E+05    3.01474E-03
    4.89198E+05    3.09422E-03
    5.01068E+05    3.25336E-03
    5.11808E+05    3.31713E-03
    5.23837E+05    3.37128E-03
    5.35861E+05    3.40600E-03
    5.47895E+05    3.36206E-03
    5.59921E+05    3.40483E-03
    5.71945E+05    3.48859E-03
    5.83974E+05    3.53508E-03
    5.96012E+05    3.66316E-03
    6.08046E+05    3.76377E-03
    6.20065E+05    3.79201E-03
    6.32102E+05    3.81555E-03
    6.44143E+05    3.78417E-03
    6.56190E+05    3.88379E-03
    6.68230E+05    3.90732E-03
    6.78770E+05    3.95516E-03
    6.90809E+05    4.04574E-03
    7.02841E+05    4.16200E-03
    7.14876E+05    4.20453E-03
    7.26918E+05    4.28843E-03
    7.38949E+05    4.31450E-03
    7.50984E+05    4.48618E-03
    7.61520E+05    4.46012E-03
    7.72325E+05    4.57123E-03
    7.84354E+05    4.58514E-03
    7.96390E+05    4.65157E-03
    8.08425E+05    4.71133E-03
    8.20464E+05    4.83436E-03
    8.32484E+05    4.86296E-03
    8.44525E+05    4.88333E-03
    8.56551E+05    4.90822E-03
    8.68587E+05    4.91625E-03
    8.79706E+05    4.91860E-03
    8.91747E+05    4.96033E-03
    9.03795E+05    5.03162E-03
    9.15834E+05    5.07883E-03
    9.25159E+05    5.09547E-03
    9.37204E+05    5.08450E-03
    9.47799E+05    5.22903E-03
    9.59834E+05    5.19535E-03
    9.71859E+05    5.20436E-03
    9.83886E+05    5.24862E-03
    9.95917E+05    5.35553E-03
    1.00575E+06    5.38196E-03
    1.01780E+06    5.45695E-03
    1.02986E+06    5.58243E-03
    1.04190E+06    5.46556E-03
    1.05393E+06    5.52449E-03
    1.06596E+06    5.54308E-03
    1.07799E+06    5.59985E-03
    1.09002E+06    5.68755E-03
    1.10206E+06    5.80028E-03
    1.11358E+06    5.86350E-03
    1.12562E+06    5.88600E-03
    1.13767E+06    5.91164E-03
    1.14970E+06    5.85860E-03
    1.16174E+06    5.88424E-03
    1.17378E+06    5.95077E-03
    1.18582E+06    6.00791E-03
    1.19784E+06    6.13548E-03
    1.20987E+06    6.21687E-03
    1.22192E+06    6.27771E-03
    1.23396E+06    6.30548E-03
    1.24600E+06    6.30294E-03
    1.25804E+06    6.23076E-03
    1.27009E+06    6.35223E-03
    1.28212E+06    6.36906E-03
    1.29416E+06    6.48211E-03
    1.30620E+06    6.49423E-03
    1.31825E+06    6.50831E-03
    1.33028E+06    6.61587E-03
    1.34232E+06    6.61431E-03
    1.35434E+06    6.63582E-03
    1.36639E+06    6.72557E-03
    1.37842E+06    6.69018E-03
    1.39045E+06    6.72029E-03
    1.40250E+06    6.78149E-03
    1.41219E+06    6.84621E-03
    1.42422E+06    6.88042E-03
    1.43475E+06    6.95061E-03
    1.44680E+06    7.07493E-03
    1.45733E+06    7.11597E-03
    1.46936E+06    7.09740E-03
    1.48139E+06    7.13435E-03
    1.49344E+06    7.10327E-03
    1.50547E+06    7.16093E-03
    1.51749E+06    7.22327E-03
    1.52664E+06    7.20705E-03
    1.53868E+06    7.25454E-03
    1.55072E+06    7.36671E-03
    1.56276E+06    7.40657E-03
    1.57480E+06    7.49079E-03
    1.58684E+06    7.55096E-03
    1.59887E+06    7.65391E-03
    1.60966E+06    7.65997E-03
    1.62170E+06    7.72111E-03
    1.63377E+06    7.71408E-03
    1.64582E+06    7.72443E-03
    1.65787E+06    7.78401E-03
    1.66991E+06    7.79006E-03
    1.68195E+06    7.84300E-03
    1.69211E+06    7.95236E-03
    1.70297E+06    8.07090E-03
    1.72062E+06    8.15603E-03
    1.73825E+06    8.09902E-03
    1.75589E+06    8.13299E-03
    1.77352E+06    8.42564E-03
    1.78800E+06    8.47697E-03
    1.80345E+06    8.51250E-03
    1.82109E+06    8.53748E-03
    1.83873E+06    8.64541E-03
    1.85638E+06    8.77010E-03
    1.87402E+06    8.85030E-03
    1.89165E+06    8.87293E-03
    1.90930E+06    8.91156E-03
    1.92694E+06    9.00794E-03
    1.94459E+06    9.07564E-03
    1.96002E+06    9.24475E-03
    1.97765E+06    9.43684E-03
    1.99527E+06    9.42222E-03
    2.01291E+06    9.50061E-03
    2.03054E+06    9.69772E-03
    2.04800E+06    9.73963E-03
    2.06154E+06    9.86400E-03
    2.07917E+06    9.95405E-03
    2.09681E+06    1.00612E-02
    2.11445E+06    1.01119E-02
    2.12987E+06    1.03403E-02
    2.14749E+06    1.03855E-02
    2.16485E+06    1.04194E-02
    2.18249E+06    1.04887E-02
    2.20013E+06    1.06434E-02
    2.21777E+06    1.08516E-02
    2.23539E+06    1.08406E-02
    2.25303E+06    1.10517E-02
    2.27065E+06    1.11810E-02
    2.28829E+06    1.13250E-02
    2.30372E+06    1.13480E-02
    2.31916E+06    1.15519E-02
    2.33681E+06    1.17204E-02
    2.35445E+06    1.17126E-02
    2.37208E+06    1.18364E-02
    2.38973E+06    1.20398E-02
    2.39856E+06    1.20733E-02
    2.40737E+06    1.21534E-02
    2.41619E+06    1.22028E-02
    2.43382E+06    1.23998E-02
    2.44263E+06    1.25075E-02
    2.45432E+06    1.27384E-02
    2.46635E+06    1.27079E-02
    2.47237E+06    1.27240E-02
    2.47840E+06    1.28146E-02
    2.49041E+06    1.29345E-02
    2.49640E+06    1.28789E-02
    2.50240E+06    1.30554E-02
    2.51441E+06    1.31253E-02
    2.52041E+06    1.31210E-02
    2.52643E+06    1.31603E-02
    2.53849E+06    1.31964E-02
    2.54453E+06    1.33104E-02
    2.55056E+06    1.31585E-02
    2.57315E+06    1.35726E-02
    2.59078E+06    1.38928E-02
    2.60181E+06    1.37503E-02
    2.61945E+06    1.38814E-02
    2.62826E+06    1.40027E-02
    2.63708E+06    1.43447E-02
    2.65252E+06    1.42152E-02
    2.66135E+06    1.42416E-02
    2.66797E+06    1.45651E-02
    2.68560E+06    1.46499E-02
    2.69442E+06    1.46145E-02
    2.70324E+06    1.45441E-02
    2.72088E+06    1.47721E-02
    2.72970E+06    1.49092E-02
    2.73338E+06    1.47825E-02
    2.73381E+06    1.48555E-02
    2.73603E+06    1.48712E-02
    2.74484E+06    1.49313E-02
    2.76247E+06    1.52495E-02
    2.77129E+06    1.52225E-02
    2.78011E+06    1.50686E-02
    2.79776E+06    1.54639E-02
    2.80658E+06    1.55602E-02
    2.81540E+06    1.58013E-02
    2.83084E+06    1.58610E-02
    2.83781E+06    1.59311E-02
    2.84664E+06    1.59493E-02
    2.86426E+06    1.60502E-02
    2.87308E+06    1.62112E-02
    2.88189E+06    1.62627E-02
    2.89953E+06    1.64732E-02
    2.90614E+06    1.65969E-02
    2.91495E+06    1.68902E-02
    2.92377E+06    1.70056E-02
    2.93259E+06    1.68354E-02
    2.94141E+06    1.73161E-02
    2.95023E+06    1.71836E-02
    2.95905E+06    1.72368E-02
    2.96787E+06    1.70060E-02
    2.97668E+06    1.73566E-02
    2.98549E+06    1.75069E-02
    2.99432E+06    1.75369E-02
    3.00313E+06    1.77626E-02
    3.01194E+06    1.77518E-02
    3.02076E+06    1.79791E-02
    3.02958E+06    1.79888E-02
    3.03838E+06    1.80271E-02
    3.04720E+06    1.81613E-02
    3.05602E+06    1.82794E-02
    3.06484E+06    1.83499E-02
    3.07365E+06    1.84295E-02
    3.08246E+06    1.86048E-02
    3.09128E+06    1.86892E-02
    3.10010E+06    1.88285E-02
    3.10891E+06    1.90006E-02
    3.11772E+06    1.91884E-02
    3.12654E+06    1.91712E-02
    3.13535E+06    1.94589E-02
    3.14416E+06    1.94258E-02
    3.15297E+06    1.95181E-02
    3.16179E+06    1.96644E-02
    3.17062E+06    1.98555E-02
    3.17943E+06    1.99779E-02
    3.18824E+06    2.02007E-02
    3.19705E+06    2.03166E-02
    3.20587E+06    2.03616E-02
    3.21470E+06    2.05932E-02
    3.22352E+06    2.06096E-02
    3.23233E+06    2.07411E-02
    3.24116E+06    2.09510E-02
    3.24998E+06    2.11808E-02
    3.25659E+06    2.11727E-02
    3.26321E+06    2.13423E-02
    3.27026E+06    2.16638E-02
    3.27908E+06    2.16240E-02
    3.28790E+06    2.18393E-02
    3.29671E+06    2.18480E-02
    3.30553E+06    2.20879E-02
    3.31434E+06    2.22799E-02
    3.32316E+06    2.22970E-02
    3.33197E+06    2.25249E-02
    3.33987E+06    2.25550E-02
    3.34740E+06    2.28601E-02
    3.35353E+06    2.30006E-02
    3.36234E+06    2.32126E-02
    3.37116E+06    2.33341E-02
    3.37997E+06    2.35068E-02
    3.38879E+06    2.37738E-02
    3.39760E+06    2.38123E-02
    3.40642E+06    2.40306E-02
    3.41523E+06    2.40971E-02
    3.42185E+06    2.42318E-02
    3.43066E+06    2.44233E-02
    3.43949E+06    2.45837E-02
    3.44830E+06    2.48864E-02
    3.45712E+06    2.51129E-02
    3.46593E+06    2.53567E-02
    3.47474E+06    2.54031E-02
    3.48356E+06    2.56154E-02
    3.49239E+06    2.57428E-02
    3.50120E+06    2.60714E-02
    3.51002E+06    2.60949E-02
    3.51858E+06    2.64332E-02
    3.52544E+06    2.65363E-02
    3.53425E+06    2.67849E-02
    3.54307E+06    2.70442E-02
    3.55190E+06    2.72863E-02
    3.56071E+06    2.74411E-02
    3.56954E+06    2.75838E-02
    3.57835E+06    2.78754E-02
    3.58716E+06    2.80530E-02
    3.59598E+06    2.82582E-02
    3.60480E+06    2.86037E-02
    3.61141E+06    2.88822E-02
    3.62022E+06    2.90891E-02
    3.62905E+06    2.92815E-02
    3.63786E+06    2.95814E-02
    3.64667E+06    2.99022E-02
    3.65549E+06    3.00873E-02
    3.66431E+06    3.03698E-02
    3.67313E+06    3.06327E-02
    3.68194E+06    3.08118E-02
    3.69077E+06    3.10789E-02
    3.69533E+06    3.14462E-02
    3.70413E+06    3.15599E-02
    3.71296E+06    3.19222E-02
    3.72178E+06    3.22658E-02
    3.73059E+06    3.25585E-02
    3.73940E+06    3.28364E-02
    3.74821E+06    3.31863E-02
    3.75703E+06    3.33973E-02
    3.76584E+06    3.37321E-02
    3.77245E+06    3.40954E-02
    3.78127E+06    3.44853E-02
    3.79008E+06    3.48627E-02
    3.79889E+06    3.52579E-02
    3.80771E+06    3.56447E-02
    3.81653E+06    3.62397E-02
    3.82535E+06    3.63889E-02
    3.82976E+06    3.65593E-02
    3.83416E+06    3.69788E-02
    3.83857E+06    3.73925E-02
    3.84298E+06    3.76835E-02
    3.84739E+06    3.76524E-02
    3.85180E+06    3.80099E-02
    3.85621E+06    3.80880E-02
    3.86062E+06    3.84904E-02
    3.86503E+06    3.87271E-02
    3.86944E+06    3.91164E-02
    3.87385E+06    3.90193E-02
    3.87826E+06    3.96609E-02
    3.88267E+06    3.98304E-02
    3.88708E+06    4.01548E-02
    3.89148E+06    4.08009E-02
    3.89588E+06    4.13431E-02
    3.90028E+06    4.16136E-02
    3.90469E+06    4.22820E-02
    3.90909E+06    4.28881E-02
    3.91351E+06    4.39738E-02

File: 1148F170.DAT
 nimonic 105;  bg45; 170MPa; 1148K; BG;
 170.
 1148.
  3
400   
    0.00000E+00    0.00000E+00
    6.30000E+01    8.44455E-05
    2.10000E+02    1.91320E-04
    1.05200E+03    5.94507E-04
    1.87700E+03    6.78508E-04
    2.69600E+03    8.40395E-04
    3.51700E+03    8.75993E-04
    4.35100E+03    1.02959E-03
    5.16600E+03    1.05378E-03
    5.99400E+03    1.06400E-03
    6.82600E+03    1.16271E-03
    7.64500E+03    1.18355E-03
    8.46200E+03    1.26219E-03
    9.28500E+03    1.27930E-03
    1.09320E+04    1.48276E-03
    1.25770E+04    1.50202E-03
    1.42160E+04    1.59401E-03
    1.74910E+04    1.63233E-03
    2.07870E+04    1.70445E-03
    2.40430E+04    1.76517E-03
    2.71500E+04    1.73137E-03
    3.04320E+04    1.79858E-03
    3.69650E+04    2.00822E-03
    4.02540E+04    2.04043E-03
    4.68040E+04    2.19778E-03
    5.01120E+04    2.21546E-03
    5.66510E+04    2.32191E-03
    5.99360E+04    2.39889E-03
    6.64640E+04    2.49531E-03
    6.97450E+04    2.52790E-03
    7.62810E+04    2.60585E-03
    7.95470E+04    2.64767E-03
    8.61220E+04    2.74819E-03
    8.93980E+04    2.78294E-03
    9.59300E+04    2.89639E-03
    9.91870E+04    3.19705E-03
    1.05765E+05    3.31360E-03
    1.09049E+05    3.40463E-03
    1.15585E+05    3.38351E-03
    1.18872E+05    3.48140E-03
    1.25447E+05    3.53672E-03
    1.28734E+05    3.56242E-03
    1.35270E+05    3.54280E-03
    1.38552E+05    3.63264E-03
    1.45120E+05    3.70344E-03
    1.48386E+05    3.78914E-03
    1.54954E+05    3.84621E-03
    1.58253E+05    3.89033E-03
    1.61519E+05    4.01346E-03
    1.65925E+05    4.25655E-03
    1.70332E+05    4.34887E-03
    1.72539E+05    4.38395E-03
    1.76953E+05    4.25988E-03
    1.79161E+05    4.32104E-03
    1.83569E+05    4.63185E-03
    1.85775E+05    4.62420E-03
    1.90182E+05    4.58717E-03
    1.92385E+05    4.72864E-03
    1.96799E+05    4.68475E-03
    1.99007E+05    4.58286E-03
    2.03418E+05    4.57855E-03
    2.05788E+05    4.69454E-03
    2.08175E+05    4.74039E-03
    2.09167E+05    4.73157E-03
    2.13578E+05    4.83795E-03
    2.15780E+05    4.86303E-03
    2.20188E+05    4.94275E-03
    2.22392E+05    4.95177E-03
    2.26797E+05    5.06263E-03
    2.29001E+05    5.18836E-03
    2.33409E+05    5.13529E-03
    2.35615E+05    5.16251E-03
    2.40031E+05    5.18855E-03
    2.42238E+05    5.21538E-03
    2.46644E+05    5.57564E-03
    2.47507E+05    5.47854E-03
    2.61171E+05    5.68995E-03
    2.63372E+05    5.77040E-03
    2.66197E+05    6.00053E-03
    2.68404E+05    5.87373E-03
    2.72807E+05    5.89584E-03
    2.75014E+05    5.99290E-03
    2.79423E+05    5.95925E-03
    2.81623E+05    5.96238E-03
    2.86036E+05    6.23023E-03
    2.88242E+05    6.20166E-03
    2.92651E+05    6.28794E-03
    2.94851E+05    6.29576E-03
    2.99265E+05    6.36951E-03
    3.01467E+05    6.38202E-03
    3.05877E+05    6.44950E-03
    3.08085E+05    6.49292E-03
    3.12499E+05    6.60224E-03
    3.14700E+05    6.64292E-03
    3.19104E+05    6.72211E-03
    3.21305E+05    6.75750E-03
    3.25714E+05    6.83277E-03
    3.27917E+05    6.89495E-03
    3.32331E+05    7.04273E-03
    3.34527E+05    7.08358E-03
    3.38974E+05    7.29368E-03
    3.39217E+05    7.27218E-03
    3.43070E+05    7.41542E-03
    3.45271E+05    7.44297E-03
    3.49672E+05    7.44610E-03
    3.51428E+05    7.68132E-03
    3.55180E+05    7.90555E-03
    3.57382E+05    7.99460E-03
    3.59584E+05    7.87840E-03
    3.61790E+05    8.06705E-03
    3.66195E+05    8.27362E-03
    3.68400E+05    8.21134E-03
    3.72807E+05    8.16800E-03
    3.75013E+05    8.32243E-03
    3.79413E+05    8.43331E-03
    3.81621E+05    8.57696E-03
    3.86026E+05    8.49616E-03
    3.88229E+05    8.48601E-03
    3.92637E+05    8.70440E-03
    3.94842E+05    8.75631E-03
    3.99246E+05    8.73308E-03
    4.01448E+05    8.81816E-03
    4.05856E+05    8.75943E-03
    4.08058E+05    9.05013E-03
    4.12469E+05    9.03297E-03
    4.14671E+05    9.12485E-03
    4.19080E+05    9.22003E-03
    4.21295E+05    9.49033E-03
    4.23504E+05    9.44138E-03
    4.25707E+05    9.60478E-03
    4.30113E+05    9.77146E-03
    4.32316E+05    1.01049E-02
    4.36725E+05    9.92175E-03
    4.38928E+05    1.03152E-02
    4.43344E+05    1.00075E-02
    4.45550E+05    9.93208E-03
    4.49960E+05    1.05955E-02
    4.52165E+05    1.07803E-02
    4.56574E+05    1.08193E-02
    4.58775E+05    1.07883E-02
    4.63188E+05    1.08985E-02
    4.65386E+05    1.08666E-02
    4.69800E+05    1.09673E-02
    4.72001E+05    1.10812E-02
    4.76411E+05    1.11419E-02
    4.78615E+05    1.12587E-02
    4.83032E+05    1.14121E-02
    4.85233E+05    1.14276E-02
    4.89641E+05    1.16051E-02
    4.91849E+05    1.17543E-02
    4.96256E+05    1.17076E-02
    4.98455E+05    1.17656E-02
    5.02863E+05    1.18580E-02
    5.05068E+05    1.20461E-02
    5.09474E+05    1.20864E-02
    5.11678E+05    1.21391E-02
    5.16088E+05    1.22283E-02
    5.18290E+05    1.22665E-02
    5.22703E+05    1.24230E-02
    5.24911E+05    1.24941E-02
    5.29324E+05    1.26079E-02
    5.31528E+05    1.26831E-02
    5.35937E+05    1.27970E-02
    5.38145E+05    1.28458E-02
    5.42558E+05    1.30051E-02
    5.44767E+05    1.31883E-02
    5.49176E+05    1.32511E-02
    5.51385E+05    1.33449E-02
    5.55796E+05    1.34888E-02
    5.57997E+05    1.34867E-02
    5.62408E+05    1.37269E-02
    5.64614E+05    1.38181E-02
    5.69017E+05    1.39393E-02
    5.71219E+05    1.39352E-02
    5.75631E+05    1.42621E-02
    5.77838E+05    1.41536E-02
    5.82254E+05    1.43245E-02
    5.84455E+05    1.44487E-02
    5.88866E+05    1.45896E-02
    5.91068E+05    1.47306E-02
    5.95478E+05    1.48699E-02
    5.97682E+05    1.48720E-02
    6.02089E+05    1.50801E-02
    6.04297E+05    1.51580E-02
    6.08704E+05    1.53726E-02
    6.10911E+05    1.54211E-02
    6.15322E+05    1.52400E-02
    6.17531E+05    1.53823E-02
    6.21940E+05    1.54230E-02
    6.24149E+05    1.59441E-02
    6.28559E+05    1.61336E-02
    6.30761E+05    1.61570E-02
    6.35164E+05    1.62450E-02
    6.37371E+05    1.63114E-02
    6.41784E+05    1.64791E-02
    6.43990E+05    1.65536E-02
    6.48394E+05    1.67749E-02
    6.50596E+05    1.68434E-02
    6.55006E+05    1.70635E-02
    6.61622E+05    1.73119E-02
    6.63828E+05    1.74100E-02
    6.68238E+05    1.77038E-02
    6.74853E+05    1.78879E-02
    6.77059E+05    1.79705E-02
    6.81474E+05    1.82858E-02
    6.88085E+05    1.85817E-02
    6.90287E+05    1.85564E-02
    6.94697E+05    1.88429E-02
    7.01318E+05    1.91125E-02
    7.03520E+05    1.92552E-02
    7.07931E+05    1.93989E-02
    7.14542E+05    1.97905E-02
    7.16751E+05    1.99169E-02
    7.21159E+05    2.02013E-02
    7.27767E+05    2.05753E-02
    7.29969E+05    2.05690E-02
    7.34383E+05    2.07525E-02
    7.40993E+05    2.12038E-02
    7.43196E+05    2.13321E-02
    7.47602E+05    2.14707E-02
    7.54218E+05    2.18480E-02
    7.56417E+05    2.20339E-02
    7.60831E+05    2.21912E-02
    7.67444E+05    2.25435E-02
    7.68585E+05    2.26052E-02
    7.70792E+05    2.28531E-02
    7.77412E+05    2.31882E-02
    7.79621E+05    2.32607E-02
    7.84024E+05    2.35532E-02
    7.90644E+05    2.36324E-02
    7.92848E+05    2.37758E-02
    7.97259E+05    2.41550E-02
    8.03868E+05    2.45481E-02
    8.06072E+05    2.46136E-02
    8.10483E+05    2.49782E-02
    8.12690E+05    2.51573E-02
    8.17101E+05    2.53997E-02
    8.19303E+05    2.54370E-02
    8.23711E+05    2.57156E-02
    8.25918E+05    2.59301E-02
    8.30336E+05    2.62666E-02
    8.32538E+05    2.64066E-02
    8.36958E+05    2.67039E-02
    8.39166E+05    2.69182E-02
    8.43575E+05    2.71400E-02
    8.45782E+05    2.73326E-02
    8.50193E+05    2.76093E-02
    8.51452E+05    2.77173E-02
    8.54600E+05    2.84018E-02
    8.56806E+05    2.83970E-02
    8.61209E+05    2.84769E-02
    8.63418E+05    2.89299E-02
    8.67825E+05    2.92318E-02
    8.70030E+05    2.94912E-02
    8.74434E+05    2.93922E-02
    8.76640E+05    2.95554E-02
    8.81049E+05    3.02474E-02
    8.83254E+05    3.05409E-02
    8.87665E+05    3.08950E-02
    8.89875E+05    3.10111E-02
    8.94286E+05    3.13515E-02
    8.96488E+05    3.15321E-02
    9.00899E+05    3.18567E-02
    9.03107E+05    3.20859E-02
    9.07518E+05    3.24781E-02
    9.09722E+05    3.25955E-02
    9.14130E+05    3.30232E-02
    9.16332E+05    3.31717E-02
    9.20746E+05    3.35721E-02
    9.22948E+05    3.37769E-02
    9.27355E+05    3.42695E-02
    9.29564E+05    3.43798E-02
    9.33975E+05    3.48137E-02
    9.36183E+05    3.51055E-02
    9.40595E+05    3.54575E-02
    9.42804E+05    3.57025E-02
    9.44430E+05    3.58989E-02
    9.46442E+05    3.60277E-02
    9.50854E+05    3.64182E-02
    9.53056E+05    3.66518E-02
    9.57467E+05    3.70555E-02
    9.59671E+05    3.73973E-02
    9.64081E+05    3.78091E-02
    9.66296E+05    3.79639E-02
    9.70698E+05    3.84899E-02
    9.72904E+05    3.85151E-02
    9.77319E+05    3.89849E-02
    9.79525E+05    3.92876E-02
    9.83932E+05    3.97646E-02
    9.86135E+05    4.00674E-02
    9.90551E+05    4.04840E-02
    9.92754E+05    4.05403E-02
    9.97160E+05    4.12276E-02
    9.99363E+05    4.13966E-02
    1.00378E+06    4.19091E-02
    1.00598E+06    4.20784E-02
    1.01038E+06    4.27676E-02
    1.01259E+06    4.29149E-02
    1.01700E+06    4.34896E-02
    1.01920E+06    4.37924E-02
    1.02361E+06    4.42428E-02
    1.02581E+06    4.45036E-02
    1.03023E+06    4.47630E-02
    1.03243E+06    4.50163E-02
    1.03684E+06    4.55482E-02
    1.03905E+06    4.59455E-02
    1.04346E+06    4.67225E-02
    1.04566E+06    4.70025E-02
    1.05007E+06    4.75750E-02
    1.05227E+06    4.77304E-02
    1.05668E+06    4.82239E-02
    1.05888E+06    4.83978E-02
    1.06329E+06    4.90939E-02
    1.06549E+06    4.92892E-02
    1.06990E+06    4.98513E-02
    1.07211E+06    5.01397E-02
    1.07651E+06    5.08653E-02
    1.07871E+06    5.11871E-02
    1.08313E+06    5.19261E-02
    1.08533E+06    5.21976E-02
    1.08973E+06    5.27393E-02
    1.09194E+06    5.30369E-02
    1.09635E+06    5.37252E-02
    1.09855E+06    5.41527E-02
    1.10295E+06    5.47675E-02
    1.10516E+06    5.51701E-02
    1.10957E+06    5.58917E-02
    1.11177E+06    5.63147E-02
    1.11618E+06    5.68562E-02
    1.11838E+06    5.72511E-02
    1.12279E+06    5.80416E-02
    1.12500E+06    5.83650E-02
    1.12941E+06    5.91069E-02
    1.12974E+06    5.91342E-02
    1.13194E+06    5.94162E-02
    1.13414E+06    6.00100E-02
    1.13855E+06    6.07668E-02
    1.14075E+06    6.11933E-02
    1.14516E+06    6.19380E-02
    1.14736E+06    6.23708E-02
    1.15177E+06    6.30619E-02
    1.15397E+06    6.34930E-02
    1.15839E+06    6.43677E-02
    1.16060E+06    6.47383E-02
    1.16501E+06    6.55401E-02
    1.16722E+06    6.60327E-02
    1.17162E+06    6.69047E-02
    1.17384E+06    6.76600E-02
    1.17824E+06    6.85487E-02
    1.18045E+06    6.90287E-02
    1.18265E+06    6.95577E-02
    1.18485E+06    6.99431E-02
    1.18705E+06    7.03624E-02
    1.18925E+06    7.09735E-02
    1.19146E+06    7.13974E-02
    1.19366E+06    7.18980E-02
    1.19587E+06    7.24158E-02
    1.19807E+06    7.31321E-02
    1.20027E+06    7.36643E-02
    1.20248E+06    7.38182E-02
    1.20468E+06    7.43916E-02
    1.20689E+06    7.49359E-02
    1.20909E+06    7.53794E-02
    1.21130E+06    7.61128E-02
    1.21350E+06    7.64907E-02
    1.21571E+06    7.69423E-02
    1.21792E+06    7.75777E-02
    1.22012E+06    7.82305E-02
    1.22233E+06    7.86480E-02
    1.22453E+06    7.92543E-02
    1.22674E+06    7.97894E-02
    1.22894E+06    8.03884E-02
    1.23114E+06    8.09969E-02
    1.23335E+06    8.15842E-02
    1.23555E+06    8.23539E-02
    1.23776E+06    8.28485E-02
    1.23997E+06    8.35414E-02
    1.24218E+06    8.43935E-02
    1.24438E+06    8.47802E-02
    1.24659E+06    8.56841E-02
    1.24879E+06    8.62944E-02
    1.25100E+06    8.68815E-02
    1.25320E+06    8.75445E-02
    1.25540E+06    8.82251E-02
    1.25761E+06    8.89563E-02
    1.25981E+06    8.97745E-02
    1.26201E+06    9.05630E-02
    1.26422E+06    9.13247E-02
    1.26642E+06    9.22208E-02
    1.26863E+06    9.30093E-02
    1.27083E+06    9.40028E-02
    1.27304E+06    9.49147E-02
    1.27525E+06    9.57862E-02
    1.27745E+06    9.68061E-02
    1.27966E+06    9.79214E-02
    1.28186E+06    9.89978E-02
    1.28407E+06    1.00324E-01
    1.28628E+06    1.01663E-01
    1.28848E+06    1.03316E-01
    1.29069E+06    1.05905E-01

File: 1148F220.DAT
 nimonic 105; bg23; 220MPA; 1148K; BG;
 220.
 1148.
  3
399   
    0.00000E+00    0.00000E+00
    5.00000E+00   -5.35447E-05
    1.00000E+01   -8.44527E-05
    2.00000E+01    9.84415E-07
    3.00000E+01    8.26776E-06
    4.00000E+01    5.94468E-05
    5.00000E+01    1.09836E-04
    6.00000E+01    1.53925E-04
    7.00000E+01    1.70064E-04
    9.70000E+01    2.71223E-04
    3.16000E+02    4.32977E-04
    5.23000E+02    6.46445E-04
    7.30000E+02    6.47428E-04
    8.57000E+02    7.34966E-04
    9.38000E+02    7.88666E-04
    1.14500E+03    9.76295E-04
    1.35100E+03    9.27916E-04
    1.55900E+03    9.92028E-04
    1.76500E+03    9.78851E-04
    1.96700E+03    1.10903E-03
    2.02400E+03    1.17549E-03
    2.38000E+03    1.14875E-03
    2.79100E+03    1.26436E-03
    3.20200E+03    1.35106E-03
    4.02200E+03    1.47922E-03
    4.43100E+03    1.51303E-03
    4.83900E+03    1.60717E-03
    5.25500E+03    1.68284E-03
    5.86800E+03    1.80310E-03
    7.10100E+03    1.87855E-03
    7.92600E+03    1.93062E-03
    8.33500E+03    1.98071E-03
    8.73800E+03    1.94751E-03
    9.99100E+03    2.05419E-03
    1.12240E+04    2.27497E-03
    1.20550E+04    2.32230E-03
    1.32870E+04    2.32996E-03
    1.45130E+04    2.46468E-03
    1.53230E+04    2.56560E-03
    1.61470E+04    2.50709E-03
    1.69650E+04    2.59506E-03
    1.86140E+04    2.63197E-03
    1.94370E+04    2.75211E-03
    2.06750E+04    2.86126E-03
    2.14970E+04    2.83358E-03
    2.23210E+04    2.88991E-03
    2.43860E+04    3.00650E-03
    2.52030E+04    3.05635E-03
    2.56090E+04    3.09481E-03
    2.64290E+04    3.16310E-03
    2.76580E+04    3.15957E-03
    2.93070E+04    3.29653E-03
    2.97190E+04    3.37422E-03
    3.09530E+04    3.42739E-03
    3.25980E+04    3.56686E-03
    3.30060E+04    3.57549E-03
    3.46550E+04    3.64924E-03
    3.50640E+04    3.65748E-03
    3.67120E+04    3.76730E-03
    3.71260E+04    3.76221E-03
    3.79500E+04    3.80025E-03
    3.95830E+04    3.87320E-03
    4.08060E+04    3.93712E-03
    4.16290E+04    3.98143E-03
    4.20430E+04    4.08260E-03
    4.32670E+04    4.10691E-03
    4.53100E+04    4.11593E-03
    4.57260E+04    4.14337E-03
    4.69460E+04    4.20689E-03
    4.73520E+04    4.31803E-03
    4.89920E+04    4.42778E-03
    5.02280E+04    4.49696E-03
    5.10460E+04    4.51087E-03
    5.18630E+04    4.50127E-03
    5.30950E+04    4.55653E-03
    5.39100E+04    4.53145E-03
    5.55640E+04    4.64314E-03
    5.59760E+04    4.70839E-03
    5.76010E+04    4.77500E-03
    5.80050E+04    4.83083E-03
    5.92360E+04    4.88725E-03
    6.00650E+04    4.93877E-03
    6.17090E+04    4.90684E-03
    6.25270E+04    5.00478E-03
    6.33520E+04    4.92368E-03
    6.37690E+04    5.07215E-03
    6.59480E+04    5.29149E-03
    6.63940E+04    5.23764E-03
    6.72460E+04    5.26329E-03
    6.74650E+04    5.27817E-03
    7.06710E+04    5.44852E-03
    7.16550E+04    5.46300E-03
    7.27180E+04    5.48336E-03
    7.35180E+04    5.55384E-03
    7.43280E+04    5.55384E-03
    7.51320E+04    5.57420E-03
    7.67420E+04    5.66424E-03
    7.83500E+04    5.69047E-03
    7.91520E+04    5.68401E-03
    7.99520E+04    5.73392E-03
    8.07550E+04    5.78187E-03
    8.15630E+04    5.79166E-03
    8.31730E+04    5.97757E-03
    8.39800E+04    6.00262E-03
    8.47890E+04    6.02277E-03
    8.55940E+04    6.02355E-03
    8.71950E+04    6.11082E-03
    8.88030E+04    6.13019E-03
    8.96050E+04    6.17186E-03
    9.04050E+04    6.19221E-03
    9.12090E+04    6.25090E-03
    9.20170E+04    6.28082E-03
    9.36220E+04    6.32601E-03
    9.44240E+04    6.35692E-03
    9.52290E+04    6.40308E-03
    9.60350E+04    6.45491E-03
    9.76420E+04    6.53451E-03
    9.92510E+04    6.64363E-03
    1.00057E+05    6.64480E-03
    1.00862E+05    6.61410E-03
    1.01662E+05    6.65184E-03
    1.03269E+05    6.71481E-03
    1.04882E+05    6.82704E-03
    1.05689E+05    6.83388E-03
    1.06491E+05    6.91795E-03
    1.07290E+05    7.01275E-03
    1.08902E+05    7.08195E-03
    1.10517E+05    7.00924E-03
    1.11322E+05    7.08821E-03
    1.12124E+05    7.11909E-03
    1.12929E+05    7.16385E-03
    1.14533E+05    7.29322E-03
    1.16148E+05    7.42727E-03
    1.16950E+05    7.41809E-03
    1.17750E+05    7.46518E-03
    1.18552E+05    7.46420E-03
    1.20164E+05    7.50953E-03
    1.21776E+05    7.57205E-03
    1.22583E+05    7.68653E-03
    1.23387E+05    7.73692E-03
    1.24188E+05    7.86505E-03
    1.25801E+05    7.77599E-03
    1.27406E+05    7.93536E-03
    1.28205E+05    7.89630E-03
    1.29009E+05    7.98750E-03
    1.29813E+05    8.08534E-03
    1.31420E+05    8.12009E-03
    1.33037E+05    8.17496E-03
    1.33841E+05    8.18043E-03
    1.34650E+05    8.26496E-03
    1.35454E+05    8.34735E-03
    1.37057E+05    8.41079E-03
    1.38670E+05    8.47969E-03
    1.39473E+05    8.54235E-03
    1.40280E+05    8.53962E-03
    1.41084E+05    8.57826E-03
    1.42695E+05    8.69945E-03
    1.44303E+05    8.79663E-03
    1.45109E+05    8.81165E-03
    1.45915E+05    8.85282E-03
    1.46724E+05    8.90823E-03
    1.48328E+05    8.99486E-03
    1.49940E+05    9.12926E-03
    1.50742E+05    9.25078E-03
    1.51546E+05    9.22425E-03
    1.52346E+05    9.18876E-03
    1.53996E+05    9.32977E-03
    1.55604E+05    9.52536E-03
    1.56409E+05    9.57605E-03
    1.56818E+05    9.59594E-03
    1.57215E+05    9.60452E-03
    1.58823E+05    9.64507E-03
    1.60432E+05    9.71447E-03
    1.61240E+05    9.82188E-03
    1.62045E+05    9.82364E-03
    1.62848E+05    9.94916E-03
    1.64460E+05    9.97723E-03
    1.66066E+05    1.01210E-02
    1.66870E+05    1.01086E-02
    1.67671E+05    1.01982E-02
    1.68473E+05    1.02136E-02
    1.70084E+05    1.03027E-02
    1.71692E+05    1.04655E-02
    1.72495E+05    1.05738E-02
    1.73303E+05    1.05921E-02
    1.74110E+05    1.05738E-02
    1.75715E+05    1.06993E-02
    1.77327E+05    1.07655E-02
    1.78131E+05    1.08114E-02
    1.78932E+05    1.09359E-02
    1.79734E+05    1.09549E-02
    1.81337E+05    1.09948E-02
    1.82942E+05    1.10912E-02
    1.83744E+05    1.11852E-02
    1.84546E+05    1.12448E-02
    1.85349E+05    1.13057E-02
    1.86954E+05    1.13480E-02
    1.88566E+05    1.14369E-02
    1.89370E+05    1.14955E-02
    1.90171E+05    1.15910E-02
    1.90972E+05    1.16936E-02
    1.92581E+05    1.17222E-02
    1.94191E+05    1.17825E-02
    1.94998E+05    1.19025E-02
    1.95800E+05    1.19867E-02
    1.96599E+05    1.21289E-02
    1.98205E+05    1.21425E-02
    1.99810E+05    1.21802E-02
    2.00617E+05    1.22755E-02
    2.01421E+05    1.23302E-02
    2.02225E+05    1.24633E-02
    2.03828E+05    1.25567E-02
    2.05433E+05    1.26119E-02
    2.06235E+05    1.26832E-02
    2.07039E+05    1.28502E-02
    2.07841E+05    1.29168E-02
    2.09455E+05    1.28793E-02
    2.11060E+05    1.30074E-02
    2.11862E+05    1.31228E-02
    2.12667E+05    1.32603E-02
    2.13468E+05    1.33365E-02
    2.15071E+05    1.33106E-02
    2.16680E+05    1.34792E-02
    2.17486E+05    1.35913E-02
    2.18288E+05    1.36827E-02
    2.19093E+05    1.36998E-02
    2.20700E+05    1.37517E-02
    2.22311E+05    1.39611E-02
    2.23118E+05    1.40755E-02
    2.23920E+05    1.41003E-02
    2.24720E+05    1.41428E-02
    2.26326E+05    1.42511E-02
    2.27928E+05    1.43610E-02
    2.28733E+05    1.44310E-02
    2.29539E+05    1.45208E-02
    2.30344E+05    1.45486E-02
    2.31950E+05    1.47338E-02
    2.33557E+05    1.48099E-02
    2.34359E+05    1.49406E-02
    2.35163E+05    1.49421E-02
    2.35967E+05    1.50571E-02
    2.37568E+05    1.51696E-02
    2.39171E+05    1.52923E-02
    2.39976E+05    1.53660E-02
    2.40781E+05    1.54960E-02
    2.41587E+05    1.54908E-02
    2.43196E+05    1.56649E-02
    2.44810E+05    1.57788E-02
    2.45619E+05    1.58962E-02
    2.46421E+05    1.59567E-02
    2.47227E+05    1.60051E-02
    2.48838E+05    1.61380E-02
    2.50444E+05    1.63311E-02
    2.51246E+05    1.63750E-02
    2.52053E+05    1.64447E-02
    2.52856E+05    1.65044E-02
    2.54469E+05    1.66508E-02
    2.56075E+05    1.68560E-02
    2.56874E+05    1.69574E-02
    2.57683E+05    1.70317E-02
    2.58490E+05    1.70603E-02
    2.60096E+05    1.72459E-02
    2.61708E+05    1.73382E-02
    2.62511E+05    1.74423E-02
    2.63313E+05    1.75572E-02
    2.64115E+05    1.76707E-02
    2.65726E+05    1.77893E-02
    2.67336E+05    1.78726E-02
    2.68146E+05    1.80541E-02
    2.68948E+05    1.81127E-02
    2.69757E+05    1.81473E-02
    2.71365E+05    1.83225E-02
    2.72979E+05    1.84081E-02
    2.73780E+05    1.85714E-02
    2.74585E+05    1.87259E-02
    2.75389E+05    1.87408E-02
    2.76993E+05    1.89048E-02
    2.78604E+05    1.91316E-02
    2.79413E+05    1.91074E-02
    2.80232E+05    1.91891E-02
    2.81033E+05    1.93397E-02
    2.82651E+05    1.95189E-02
    2.84260E+05    1.96969E-02
    2.85065E+05    1.98522E-02
    2.85867E+05    1.99215E-02
    2.86673E+05    1.98987E-02
    2.88283E+05    2.01334E-02
    2.89888E+05    2.03340E-02
    2.90693E+05    2.03502E-02
    2.91497E+05    2.05159E-02
    2.92297E+05    2.05618E-02
    2.93910E+05    2.07879E-02
    2.95529E+05    2.09235E-02
    2.96329E+05    2.10542E-02
    2.97133E+05    2.11126E-02
    2.97942E+05    2.11814E-02
    2.99551E+05    2.14350E-02
    3.01155E+05    2.15933E-02
    3.01964E+05    2.17018E-02
    3.02768E+05    2.18719E-02
    3.03575E+05    2.19637E-02
    3.04383E+05    2.20586E-02
    3.05185E+05    2.21430E-02
    3.06796E+05    2.23979E-02
    3.07605E+05    2.24227E-02
    3.08412E+05    2.25051E-02
    3.09216E+05    2.26927E-02
    3.10026E+05    2.27233E-02
    3.10835E+05    2.28386E-02
    3.12438E+05    2.31650E-02
    3.13242E+05    2.31408E-02
    3.14046E+05    2.33243E-02
    3.14848E+05    2.34737E-02
    3.15652E+05    2.34877E-02
    3.16460E+05    2.36069E-02
    3.18066E+05    2.38559E-02
    3.18873E+05    2.40204E-02
    3.19673E+05    2.41050E-02
    3.20480E+05    2.41789E-02
    3.21287E+05    2.43474E-02
    3.22089E+05    2.44272E-02
    3.23696E+05    2.47327E-02
    3.24497E+05    2.49136E-02
    3.25301E+05    2.49182E-02
    3.26103E+05    2.50837E-02
    3.26905E+05    2.51985E-02
    3.27709E+05    2.52790E-02
    3.29311E+05    2.55705E-02
    3.30113E+05    2.57412E-02
    3.30920E+05    2.58464E-02
    3.31722E+05    2.60178E-02
    3.32522E+05    2.61172E-02
    3.33327E+05    2.61728E-02
    3.34936E+05    2.65971E-02
    3.35738E+05    2.65923E-02
    3.36546E+05    2.68129E-02
    3.37351E+05    2.69403E-02
    3.38153E+05    2.69938E-02
    3.38957E+05    2.72176E-02
    3.40569E+05    2.74731E-02
    3.41373E+05    2.77132E-02
    3.42175E+05    2.77632E-02
    3.42982E+05    2.79137E-02
    3.43781E+05    2.80559E-02
    3.44589E+05    2.82486E-02
    3.46198E+05    2.84993E-02
    3.47003E+05    2.86227E-02
    3.47805E+05    2.87873E-02
    3.48613E+05    2.89767E-02
    3.49423E+05    2.91079E-02
    3.50222E+05    2.92337E-02
    3.51829E+05    2.95437E-02
    3.52632E+05    2.97868E-02
    3.53437E+05    2.98216E-02
    3.54246E+05    3.00181E-02
    3.55052E+05    3.03022E-02
    3.55854E+05    3.03201E-02
    3.57463E+05    3.06558E-02
    3.58270E+05    3.08677E-02
    3.59074E+05    3.10223E-02
    3.59879E+05    3.12106E-02
    3.60679E+05    3.14355E-02
    3.62293E+05    3.17819E-02
    3.63097E+05    3.19415E-02
    3.63901E+05    3.20969E-02
    3.65503E+05    3.24695E-02
    3.66312E+05    3.26856E-02
    3.67122E+05    3.28296E-02
    3.68734E+05    3.32122E-02
    3.69539E+05    3.34342E-02
    3.70338E+05    3.36183E-02
    3.71945E+05    3.39785E-02
    3.72750E+05    3.42489E-02
    3.73554E+05    3.43961E-02
    3.75165E+05    3.48964E-02
    3.75970E+05    3.50675E-02
    3.76773E+05    3.52474E-02
    3.78384E+05    3.60289E-02
    3.79191E+05    3.59598E-02
    3.80000E+05    3.62178E-02
    3.80805E+05    3.64084E-02
    3.81609E+05    3.67550E-02
    3.82416E+05    3.69455E-02
    3.83221E+05    3.71560E-02
    3.84026E+05    3.74951E-02
    3.84829E+05    3.77298E-02
    3.85630E+05    3.80728E-02
    3.86430E+05    3.83182E-02
    3.87231E+05    3.86715E-02
    3.88038E+05    3.90638E-02
    3.88841E+05    3.93795E-02
    3.89651E+05    3.96813E-02
    3.90453E+05    4.00409E-02
    3.91260E+05    4.05437E-02
    3.92064E+05    4.09171E-02
    3.92865E+05    4.13990E-02
    3.93669E+05    4.19883E-02
    3.94469E+05    4.26848E-02
    3.95274E+05    4.43589E-02
