Repository: Benjamin-Burchill/University-Project

File: 1148F300.DAT
 nimonic 105; bg22; 300MPA; 1148K; BG;
 300.
 1148.
  3
154   
    0.00000E+00    0.00000E+00
    5.00000E+00    2.10632E-05
    1.00000E+01    5.61013E-05
    1.50000E+01    1.03538E-04
    2.00000E+01    5.09830E-05
    8.10000E+01    3.77291E-04
    1.33000E+02    4.87284E-04
    1.85000E+02    6.65330E-04
    2.38000E+02    8.22890E-04
    2.90000E+02    8.06368E-04
    3.45000E+02    9.30669E-04
    3.98000E+02    1.02782E-03
    4.50000E+02    1.14344E-03
    5.02000E+02    1.10726E-03
    5.55000E+02    1.28107E-03
    6.07000E+02    1.44443E-03
    6.60000E+02    1.37838E-03
    7.12000E+02    1.50477E-03
    7.40000E+02    1.51106E-03
    9.20000E+02    1.62859E-03
    1.12800E+03    1.86990E-03
    1.33400E+03    2.13944E-03
    1.53600E+03    2.23530E-03
    1.73900E+03    2.46428E-03
    1.94700E+03    2.62686E-03
    2.10200E+03    2.80394E-03
    2.12400E+03    2.81847E-03
    2.14400E+03    2.84025E-03
    2.14700E+03    2.80119E-03
    2.15600E+03    2.81532E-03
    2.35100E+03    3.08932E-03
    2.55600E+03    3.41974E-03
    2.63300E+03    3.35029E-03
    2.75900E+03    3.39973E-03
    2.96100E+03    3.75005E-03
    3.27500E+03    3.91614E-03
    3.48500E+03    4.08515E-03
    3.69000E+03    4.25315E-03
    3.89400E+03    4.55065E-03
    4.09900E+03    4.69291E-03
    4.30300E+03    4.91644E-03
    4.51000E+03    4.96639E-03
    4.71200E+03    5.25056E-03
    4.91700E+03    5.34044E-03
    5.12400E+03    5.56950E-03
    5.33100E+03    5.84078E-03
    5.53600E+03    5.91202E-03
    5.74000E+03    6.16756E-03
    5.95000E+03    6.24190E-03
    6.15500E+03    6.39428E-03
    6.21300E+03    6.53099E-03
    6.32700E+03    6.59592E-03
    6.41600E+03    6.60276E-03
    6.62100E+03    6.92127E-03
    6.82500E+03    7.03523E-03
    7.03000E+03    7.26176E-03
    7.23400E+03    7.38096E-03
    7.43400E+03    7.70293E-03
    7.57400E+03    7.73399E-03
    7.65100E+03    7.81935E-03
    7.85500E+03    7.99981E-03
    8.11400E+03    8.18765E-03
    8.31700E+03    8.46330E-03
    8.52100E+03    8.59836E-03
    8.83100E+03    8.81380E-03
    9.03300E+03    9.17452E-03
    9.23200E+03    9.20436E-03
    9.44200E+03    9.12751E-03
    9.64800E+03    9.21099E-03
    9.85800E+03    9.30305E-03
    1.00620E+04    9.60978E-03
    1.02610E+04    9.79810E-03
    1.04680E+04    1.00345E-02
    1.06750E+04    1.02165E-02
    1.08810E+04    1.03888E-02
    1.10880E+04    1.08453E-02
    1.12970E+04    1.09138E-02
    1.15040E+04    1.11923E-02
    1.17110E+04    1.15009E-02
    1.19170E+04    1.15973E-02
    1.21240E+04    1.19301E-02
    1.23260E+04    1.21413E-02
    1.25290E+04    1.23064E-02
    1.27370E+04    1.26282E-02
    1.29440E+04    1.28894E-02
    1.31500E+04    1.30682E-02
    1.33520E+04    1.33093E-02
    1.35590E+04    1.35588E-02
    1.37630E+04    1.38513E-02
    1.39700E+04    1.41902E-02
    1.41700E+04    1.43060E-02
    1.43760E+04    1.45940E-02
    1.45820E+04    1.47932E-02
    1.47890E+04    1.50366E-02
    1.49920E+04    1.53152E-02
    1.52000E+04    1.55443E-02
    1.54020E+04    1.58888E-02
    1.56080E+04    1.61504E-02
    1.58150E+04    1.63026E-02
    1.60220E+04    1.66961E-02
    1.62280E+04    1.69067E-02
    1.64280E+04    1.70507E-02
    1.66360E+04    1.74833E-02
    1.68360E+04    1.77666E-02
    1.70430E+04    1.78734E-02
    1.72520E+04    1.82277E-02
    1.74560E+04    1.84832E-02
    1.76640E+04    1.86997E-02
    1.78710E+04    1.90147E-02
    1.80810E+04    1.93633E-02
    1.82860E+04    1.96531E-02
    1.84930E+04    1.99327E-02
    1.87010E+04    2.03022E-02
    1.89080E+04    2.05627E-02
    1.91160E+04    2.08890E-02
    1.93160E+04    2.10756E-02
    1.95230E+04    2.13812E-02
    1.97270E+04    2.16760E-02
    1.99350E+04    2.21555E-02
    2.01410E+04    2.23804E-02
    2.03440E+04    2.27499E-02
    2.05510E+04    2.29515E-02
    2.07580E+04    2.32852E-02
    2.09610E+04    2.36164E-02
    2.11680E+04    2.39877E-02
    2.13730E+04    2.43670E-02
    2.15800E+04    2.46874E-02
    2.17870E+04    2.50711E-02
    2.19870E+04    2.53884E-02
    2.21910E+04    2.57332E-02
    2.23980E+04    2.61551E-02
    2.26050E+04    2.65463E-02
    2.28120E+04    2.69668E-02
    2.30190E+04    2.72729E-02
    2.32250E+04    2.77218E-02
    2.34320E+04    2.80821E-02
    2.36390E+04    2.85075E-02
    2.38480E+04    2.90652E-02
    2.40550E+04    2.95124E-02
    2.42640E+04    2.99062E-02
    2.44640E+04    3.03257E-02
    2.46680E+04    3.07363E-02
    2.48750E+04    3.10839E-02
    2.50820E+04    3.17537E-02
    2.52890E+04    3.21521E-02
    2.54890E+04    3.27429E-02
    2.57020E+04    3.33916E-02
    2.59030E+04    3.39926E-02
    2.61100E+04    3.46542E-02
    2.63180E+04    3.54464E-02
    2.65190E+04    3.62040E-02
    2.67260E+04    3.72326E-02
    2.69300E+04    3.84949E-02
    2.71380E+04    4.13223E-02

File: 1173F105.DAT
 nimonic 105; bg26; 105MPa; 1173K; BG;
 105.
 1173.
  3
395   
    0.00000E+00    0.00000E+00
    6.14000E+02    7.87372E-05
    1.44500E+03    2.11198E-04
    2.27000E+03    2.68271E-04
    3.10300E+03    3.56039E-04
    3.92700E+03    3.72962E-04
    4.75500E+03    4.63279E-04
    5.57900E+03    4.66427E-04
    6.40300E+03    5.28403E-04
    7.23000E+03    6.01984E-04
    8.05700E+03    6.72215E-04
    8.88400E+03    7.81191E-04
    9.70400E+03    7.92206E-04
    1.05350E+04    7.75487E-04
    1.13580E+04    8.26824E-04
    1.21860E+04    8.68521E-04
    1.30010E+04    8.30757E-04
    1.38250E+04    8.49245E-04
    1.46410E+04    8.84845E-04
    1.54680E+04    9.13166E-04
    1.62910E+04    9.83965E-04
    1.71120E+04    9.82391E-04
    1.79280E+04    1.02566E-03
    1.87390E+04    1.01838E-03
    1.95620E+04    1.11749E-03
    2.03870E+04    1.09015E-03
    2.12230E+04    1.12948E-03
    2.20560E+04    1.13125E-03
    2.28830E+04    1.15878E-03
    2.36880E+04    1.15504E-03
    2.45100E+04    1.13066E-03
    2.53360E+04    1.13951E-03
    2.61540E+04    1.16959E-03
    2.69850E+04    1.22425E-03
    2.77930E+04    1.20636E-03
    2.86170E+04    1.24155E-03
    2.94330E+04    1.23467E-03
    3.02580E+04    1.24548E-03
    3.10730E+04    1.27930E-03
    3.18910E+04    1.30368E-03
    3.27170E+04    1.30702E-03
    3.35410E+04    1.34870E-03
    3.43690E+04    1.35872E-03
    3.51900E+04    1.35420E-03
    3.59980E+04    1.35479E-03
    3.68240E+04    1.41023E-03
    3.76460E+04    1.41337E-03
    3.84540E+04    1.39843E-03
    3.92720E+04    1.43539E-03
    4.00850E+04    1.39941E-03
    4.08980E+04    1.49141E-03
    4.17110E+04    1.40964E-03
    4.25240E+04    1.45170E-03
    4.41670E+04    1.44404E-03
    4.57850E+04    1.45917E-03
    4.74300E+04    1.46979E-03
    4.90500E+04    1.49888E-03
    5.06950E+04    1.52364E-03
    5.23270E+04    1.54978E-03
    5.39470E+04    1.56570E-03
    5.55990E+04    1.57140E-03
    5.72500E+04    1.61012E-03
    5.87320E+04    1.65493E-03
    6.51700E+04    1.60678E-03
    7.48220E+04    1.67321E-03
    8.44600E+04    1.74140E-03
    9.40970E+04    1.85910E-03
    1.03732E+05    1.85929E-03
    1.13359E+05    1.89427E-03
    1.32628E+05    2.10133E-03
    1.51911E+05    2.24551E-03
    1.70782E+05    2.53851E-03
    1.90052E+05    2.67457E-03
    2.09325E+05    2.85498E-03
    2.28590E+05    3.04516E-03
    2.47879E+05    3.11777E-03
    2.67158E+05    3.21589E-03
    2.86446E+05    3.18822E-03
    3.05725E+05    3.27966E-03
    3.25033E+05    3.38403E-03
    3.44301E+05    3.49781E-03
    3.63592E+05    3.60648E-03
    3.82851E+05    3.66571E-03
    4.02132E+05    3.82182E-03
    4.21406E+05    3.84457E-03
    4.40671E+05    3.98634E-03
    4.59961E+05    4.16337E-03
    4.76914E+05    4.17239E-03
    4.94995E+05    4.17062E-03
    5.14492E+05    4.26471E-03
    5.33786E+05    4.33469E-03
    5.53056E+05    4.50245E-03
    5.72321E+05    4.55908E-03
    5.89568E+05    4.63570E-03
    6.08851E+05    4.66724E-03
    6.28136E+05    4.86903E-03
    6.47410E+05    4.96306E-03
    6.64755E+05    5.06001E-03
    6.84028E+05    5.18124E-03
    7.04539E+05    5.19475E-03
    7.23794E+05    5.21747E-03
    7.43056E+05    5.31401E-03
    7.84599E+05    5.54699E-03
    8.20647E+05    5.58007E-03
    8.51495E+05    5.76387E-03
    8.87530E+05    5.99890E-03
    9.05544E+05    5.87033E-03
    9.23552E+05    5.98599E-03
    9.41560E+05    6.03099E-03
    9.59578E+05    6.07814E-03
    9.77596E+05    6.12295E-03
    9.95613E+05    6.27085E-03
    1.00912E+06    6.31056E-03
    1.02714E+06    6.33168E-03
    1.04517E+06    6.30841E-03
    1.06318E+06    6.34499E-03
    1.08120E+06    6.37041E-03
    1.09818E+06    6.57206E-03
    1.11177E+06    6.62036E-03
    1.12503E+06    6.70620E-03
    1.14306E+06    6.67081E-03
    1.16109E+06    6.75235E-03
    1.17910E+06    6.72576E-03
    1.19712E+06    6.80201E-03
    1.20841E+06    6.82000E-03
    1.22643E+06    6.85441E-03
    1.24446E+06    6.95059E-03
    1.26247E+06    6.94004E-03
    1.28048E+06    7.12339E-03
    1.29850E+06    7.12925E-03
    1.31653E+06    7.23166E-03
    1.33454E+06    7.34344E-03
    1.35187E+06    7.35712E-03
    1.36608E+06    7.30983E-03
    1.37959E+06    7.42415E-03
    1.39761E+06    7.45951E-03
    1.41563E+06    7.48725E-03
    1.43365E+06    7.59569E-03
    1.45168E+06    7.80724E-03
    1.46969E+06    7.81759E-03
    1.50549E+06    7.90607E-03
    1.51331E+06    7.91701E-03
    1.51933E+06    8.13903E-03
    1.52535E+06    7.88263E-03
    1.53138E+06    8.14938E-03
    1.53741E+06    8.14431E-03
    1.54340E+06    8.11697E-03
    1.54939E+06    8.16129E-03
    1.55539E+06    8.14489E-03
    1.56139E+06    8.21050E-03
    1.56739E+06    8.16734E-03
    1.57340E+06    8.29503E-03
    1.57941E+06    8.36746E-03
    1.58543E+06    8.28351E-03
    1.59147E+06    8.46134E-03
    1.59750E+06    8.24895E-03
    1.60355E+06    7.99807E-03
    1.60955E+06    8.38951E-03
    1.63703E+06    8.25073E-03
    1.67306E+06    8.31281E-03
    1.70553E+06    8.37684E-03
    1.73612E+06    8.57320E-03
    1.77215E+06    9.00578E-03
    1.78767E+06    9.11795E-03
    1.78860E+06    9.13258E-03
    1.78862E+06    9.14292E-03
    1.79315E+06    9.15443E-03
    1.81117E+06    9.24825E-03
    1.82918E+06    9.31202E-03
    1.84719E+06    9.31085E-03
    1.86521E+06    9.46471E-03
    1.87872E+06    9.54973E-03
    1.89230E+06    9.63552E-03
    1.91032E+06    9.71798E-03
    1.92834E+06    9.78407E-03
    1.94636E+06    9.94078E-03
    1.95988E+06    9.99009E-03
    1.97789E+06    9.84917E-03
    1.99590E+06    1.01232E-02
    2.01392E+06    1.02783E-02
    2.03194E+06    1.03027E-02
    2.04996E+06    1.03693E-02
    2.06798E+06    1.04129E-02
    2.08600E+06    1.05049E-02
    2.10402E+06    1.06204E-02
    2.12204E+06    1.07265E-02
    2.14005E+06    1.08430E-02
    2.15807E+06    1.09978E-02
    2.17608E+06    1.10490E-02
    2.19409E+06    1.07345E-02
    2.21211E+06    1.13178E-02
    2.23012E+06    1.14640E-02
    2.24814E+06    1.15655E-02
    2.26614E+06    1.15963E-02
    2.28417E+06    1.17169E-02
    2.30219E+06    1.18194E-02
    2.31530E+06    1.12987E-02
    2.32685E+06    1.20453E-02
    2.33606E+06    1.21515E-02
    2.35407E+06    1.21705E-02
    2.37210E+06    1.23183E-02
    2.39012E+06    1.24029E-02
    2.40362E+06    1.23982E-02
    2.41262E+06    1.24336E-02
    2.43064E+06    1.24925E-02
    2.44865E+06    1.27324E-02
    2.46668E+06    1.27666E-02
    2.48024E+06    1.27332E-02
    2.49826E+06    1.29044E-02
    2.51628E+06    1.29815E-02
    2.53430E+06    1.31583E-02
    2.55233E+06    1.31855E-02
    2.57035E+06    1.32745E-02
    2.58386E+06    1.33926E-02
    2.60188E+06    1.35874E-02
    2.61990E+06    1.35649E-02
    2.63793E+06    1.37346E-02
    2.65596E+06    1.39186E-02
    2.66947E+06    1.39623E-02
    2.68748E+06    1.39897E-02
    2.70551E+06    1.41948E-02
    2.72352E+06    1.42515E-02
    2.74155E+06    1.45255E-02
    2.75892E+06    1.45759E-02
    2.77692E+06    1.46780E-02
    2.79494E+06    1.47891E-02
    2.81295E+06    1.49163E-02
    2.82649E+06    1.50806E-02
    2.84449E+06    1.52611E-02
    2.86250E+06    1.50230E-02
    2.88052E+06    1.51902E-02
    2.89854E+06    1.52553E-02
    2.91656E+06    1.54521E-02
    2.93457E+06    1.55147E-02
    2.95259E+06    1.56005E-02
    2.97062E+06    1.59375E-02
    2.98864E+06    1.61283E-02
    3.00564E+06    1.62664E-02
    3.01916E+06    1.64550E-02
    3.03345E+06    1.65344E-02
    3.05147E+06    1.66941E-02
    3.06950E+06    1.68556E-02
    3.08752E+06    1.70065E-02
    3.10103E+06    1.72167E-02
    3.11455E+06    1.72585E-02
    3.13257E+06    1.73187E-02
    3.15058E+06    1.76369E-02
    3.16860E+06    1.76090E-02
    3.18662E+06    1.85969E-02
    3.20013E+06    1.85971E-02
    3.21814E+06    1.86811E-02
    3.23616E+06    1.89348E-02
    3.25418E+06    1.90439E-02
    3.27220E+06    1.91930E-02
    3.29022E+06    1.93328E-02
    3.30824E+06    1.95480E-02
    3.43451E+06    2.08244E-02
    3.44802E+06    2.07025E-02
    3.46605E+06    2.10563E-02
    3.48408E+06    2.11151E-02
    3.50210E+06    2.12878E-02
    3.51121E+06    2.13271E-02
    3.52287E+06    2.13504E-02
    3.53631E+06    2.17301E-02
    3.55434E+06    2.16652E-02
    3.57235E+06    2.21705E-02
    3.59038E+06    2.23888E-02
    3.60390E+06    2.25526E-02
    3.62354E+06    2.26196E-02
    3.64156E+06    2.28286E-02
    3.65958E+06    2.30898E-02
    3.67758E+06    2.30471E-02
    3.69164E+06    2.31593E-02
    3.70462E+06    2.33095E-02
    3.72265E+06    2.35274E-02
    3.74067E+06    2.35439E-02
    3.75869E+06    2.39822E-02
    3.77221E+06    2.41697E-02
    3.78647E+06    2.44047E-02
    3.80450E+06    2.47214E-02
    3.82252E+06    2.49732E-02
    3.84055E+06    2.46744E-02
    3.85856E+06    2.51035E-02
    3.87657E+06    2.57518E-02
    3.89459E+06    2.58485E-02
    3.91261E+06    2.60506E-02
    3.93063E+06    2.64054E-02
    3.94865E+06    2.62660E-02
    3.96667E+06    2.68723E-02
    3.98469E+06    2.70218E-02
    4.00272E+06    2.70693E-02
    4.02075E+06    2.70339E-02
    4.03154E+06    2.73402E-02
    4.04037E+06    2.73988E-02
    4.05338E+06    2.77054E-02
    4.06741E+06    2.79902E-02
    4.08542E+06    2.81657E-02
    4.10345E+06    2.85379E-02
    4.12147E+06    2.85796E-02
    4.12900E+06    2.85655E-02
    4.13940E+06    2.89277E-02
    4.14010E+06    2.89369E-02
    4.14043E+06    2.86611E-02
    4.14082E+06    2.89474E-02
    4.14097E+06    2.86946E-02
    4.15898E+06    2.90914E-02
    4.17699E+06    2.95512E-02
    4.19501E+06    2.97684E-02
    4.20852E+06    3.00686E-02
    4.22654E+06    3.03574E-02
    4.24456E+06    3.05479E-02
    4.26258E+06    3.10003E-02
    4.28061E+06    3.11986E-02
    4.29178E+06    3.11255E-02
    4.30694E+06    3.14228E-02
    4.32496E+06    3.18944E-02
    4.34297E+06    3.22623E-02
    4.36099E+06    3.24367E-02
    4.37901E+06    3.23994E-02
    4.39253E+06    3.28873E-02
    4.40735E+06    3.34039E-02
    4.42536E+06    3.35164E-02
    4.44337E+06    3.39646E-02
    4.46139E+06    3.44522E-02
    4.47941E+06    3.46312E-02
    4.49743E+06    3.46584E-02
    4.51546E+06    3.49865E-02
    4.53347E+06    3.53117E-02
    4.55149E+06    3.58855E-02
    4.56951E+06    3.62921E-02
    4.58753E+06    3.66561E-02
    4.60554E+06    3.65168E-02
    4.62356E+06    3.68563E-02
    4.64157E+06    3.76111E-02
    4.65959E+06    3.81841E-02
    4.67761E+06    3.84936E-02
    4.69563E+06    3.86844E-02
    4.71365E+06    3.90668E-02
    4.73167E+06    3.99688E-02
    4.74969E+06    4.02338E-02
    4.76770E+06    4.03452E-02
    4.78572E+06    4.08637E-02
    4.80374E+06    4.13004E-02
    4.82177E+06    4.19517E-02
    4.83980E+06    4.23010E-02
    4.85783E+06    4.24460E-02
    4.87585E+06    4.30374E-02
    4.89387E+06    4.37951E-02
    4.91188E+06    4.42557E-02
    4.92989E+06    4.43840E-02
    4.94791E+06    4.51653E-02
    4.96591E+06    4.56140E-02
    4.98393E+06    4.63372E-02
    5.00196E+06    4.62604E-02
    5.01999E+06    4.71826E-02
    5.03801E+06    4.76699E-02
    5.05603E+06    4.77079E-02
    5.07406E+06    4.89677E-02
    5.09207E+06    4.92932E-02
    5.11008E+06    5.00661E-02
    5.12810E+06    5.03583E-02
    5.14612E+06    5.11926E-02
    5.16414E+06    5.14066E-02
    5.18216E+06    5.21333E-02
    5.20019E+06    5.30453E-02
    5.21820E+06    5.36634E-02
    5.23623E+06    5.38949E-02
    5.24974E+06    5.49090E-02
    5.26325E+06    5.53166E-02
    5.28126E+06    5.56440E-02
    5.29928E+06    5.68234E-02
    5.31730E+06    5.76014E-02
    5.32755E+06    5.75227E-02
    5.33491E+06    5.84459E-02
    5.34844E+06    5.90334E-02
    5.36646E+06    5.98325E-02
    5.38447E+06    6.06361E-02
    5.40249E+06    6.15424E-02
    5.41599E+06    6.22883E-02
    5.42951E+06    6.30582E-02
    5.44753E+06    6.40278E-02
    5.46555E+06    6.49938E-02
    5.48356E+06    6.61353E-02
    5.49902E+06    6.70919E-02
    5.51394E+06    6.80666E-02
    5.52777E+06    6.90039E-02
    5.53228E+06    6.93016E-02
    5.53678E+06    6.96346E-02
    5.54129E+06    7.00419E-02
    5.54579E+06    7.04513E-02
    5.55029E+06    7.08556E-02
    5.55480E+06    7.13612E-02
    5.55930E+06    7.18382E-02
    5.56381E+06    7.24303E-02
    5.56831E+06    7.32172E-02

File: 1173F120.DAT
 nimonic 105; bg18; 120MPA; 1173K; BG;
 120.
 1173.
  3
391   
    0.00000E+00    0.00000E+00
    4.17000E+02    5.59042E-05
    5.29900E+03    7.17066E-04
    1.01030E+04    1.11670E-03
    1.98430E+04    1.46369E-03
    2.46960E+04    1.61405E-03
    2.95560E+04    1.79131E-03
    3.92560E+04    1.94849E-03
    4.41190E+04    2.06322E-03
    4.89830E+04    2.31523E-03
    5.86990E+04    2.46664E-03
    6.35600E+04    2.54675E-03
    6.84230E+04    2.57346E-03
    7.80510E+04    2.76527E-03
    8.29530E+04    2.90601E-03
    8.78570E+04    2.95881E-03
    9.75620E+04    3.02985E-03
    1.02459E+05    3.08147E-03
    1.07381E+05    3.14230E-03
    1.17201E+05    3.21942E-03
    1.22103E+05    3.21118E-03
    1.27012E+05    3.26219E-03
    1.36831E+05    3.41169E-03
    1.41753E+05    3.46172E-03
    1.46657E+05    3.47859E-03
    1.58857E+05    3.61393E-03
    1.63685E+05    3.55999E-03
    1.68717E+05    3.80770E-03
    1.77930E+05    3.95026E-03
    1.82746E+05    4.06378E-03
    1.87568E+05    3.99026E-03
    1.97210E+05    4.03555E-03
    2.02032E+05    4.14474E-03
    2.06856E+05    4.19669E-03
    2.16491E+05    4.17689E-03
    2.21312E+05    4.33351E-03
    2.26137E+05    4.38329E-03
    2.35773E+05    4.35566E-03
    2.40584E+05    4.38133E-03
    2.44205E+05    4.51068E-03
    2.53850E+05    4.53870E-03
    2.58680E+05    4.52185E-03
    2.63507E+05    4.56417E-03
    2.73137E+05    4.66626E-03
    2.77965E+05    4.74365E-03
    2.82779E+05    4.72053E-03
    2.92414E+05    4.78871E-03
    2.97232E+05    4.89450E-03
    3.02056E+05    4.89881E-03
    3.11685E+05    5.06099E-03
    3.16507E+05    4.91193E-03
    3.21333E+05    5.01849E-03
    3.30982E+05    5.13365E-03
    3.35800E+05    5.06667E-03
    3.40628E+05    5.08430E-03
    3.50276E+05    5.16538E-03
    3.55092E+05    5.23137E-03
    3.59921E+05    5.35375E-03
    3.69561E+05    5.31498E-03
    3.74387E+05    5.34886E-03
    3.79203E+05    5.47475E-03
    3.88827E+05    5.58888E-03
    3.93636E+05    5.60121E-03
    3.98455E+05    5.64310E-03
    4.08085E+05    5.72786E-03
    4.12897E+05    5.76524E-03
    4.17708E+05    5.76191E-03
    4.26358E+05    5.94157E-03
    4.31182E+05    6.00868E-03
    4.35997E+05    6.07384E-03
    4.45648E+05    6.06014E-03
    4.50475E+05    6.10064E-03
    4.55283E+05    6.06386E-03
    4.64923E+05    6.16560E-03
    4.69743E+05    6.13782E-03
    4.74561E+05    6.20610E-03
    4.84194E+05    6.19475E-03
    4.89008E+05    6.25090E-03
    4.93823E+05    6.41481E-03
    5.03461E+05    6.38567E-03
    5.08274E+05    6.45217E-03
    5.13017E+05    6.48151E-03
    5.22655E+05    6.54937E-03
    5.27465E+05    6.64872E-03
    5.32282E+05    6.57656E-03
    5.41117E+05    6.71833E-03
    5.45938E+05    6.72791E-03
    5.50758E+05    6.84111E-03
    5.60381E+05    6.86399E-03
    5.65197E+05    6.94473E-03
    5.70008E+05    6.92400E-03
    5.79643E+05    6.99770E-03
    5.84471E+05    7.04403E-03
    5.88080E+05    7.09290E-03
    5.97723E+05    7.12730E-03
    6.02550E+05    7.16951E-03
    6.07368E+05    7.20626E-03
    6.16790E+05    7.39679E-03
    6.21606E+05    7.46596E-03
    6.26433E+05    7.52359E-03
    6.36082E+05    7.58416E-03
    6.40898E+05    7.55525E-03
    6.45704E+05    7.64159E-03
    6.55345E+05    7.66465E-03
    6.60164E+05    7.73849E-03
    6.64981E+05    7.75607E-03
    6.74749E+05    7.86623E-03
    6.78524E+05    7.97540E-03
    6.82860E+05    8.00957E-03
    6.91293E+05    8.10076E-03
    6.96119E+05    8.09315E-03
    7.00935E+05    8.20171E-03
    7.10573E+05    8.22221E-03
    7.15388E+05    8.22982E-03
    7.20203E+05    8.27043E-03
    7.29851E+05    8.29913E-03
    7.34668E+05    8.33193E-03
    7.39483E+05    8.40845E-03
    7.49130E+05    8.52927E-03
    7.53958E+05    8.54000E-03
    7.57710E+05    8.58021E-03
    7.63705E+05    8.66953E-03
    7.68515E+05    8.88710E-03
    7.73336E+05    8.97528E-03
    7.82972E+05    8.98913E-03
    7.87785E+05    9.07848E-03
    7.92614E+05    9.03322E-03
    8.02247E+05    9.09369E-03
    8.07062E+05    9.11359E-03
    8.11873E+05    9.12744E-03
    8.21515E+05    9.21404E-03
    8.26332E+05    9.29128E-03
    8.31146E+05    9.41356E-03
    8.40781E+05    9.50052E-03
    8.45594E+05    9.49584E-03
    8.49199E+05    9.57774E-03
    8.58841E+05    9.69296E-03
    8.63653E+05    9.64558E-03
    8.68473E+05    9.71499E-03
    8.78094E+05    9.80505E-03
    8.82913E+05    9.81889E-03
    8.87731E+05    9.89413E-03
    8.97367E+05    1.00337E-02
    9.02180E+05    1.00095E-02
    9.06992E+05    1.00658E-02
    9.16621E+05    1.00816E-02
    9.21441E+05    1.01477E-02
    9.26252E+05    1.02523E-02
    9.35891E+05    1.02887E-02
    9.40719E+05    1.03468E-02
    9.45544E+05    1.04072E-02
    9.55175E+05    1.05921E-02
    9.59987E+05    1.06495E-02
    9.64800E+05    1.06620E-02
    9.74434E+05    1.07596E-02
    9.79247E+05    1.07761E-02
    9.84060E+05    1.08345E-02
    9.93686E+05    1.08776E-02
    9.98496E+05    1.09527E-02
    1.00331E+06    1.10639E-02
    1.01294E+06    1.11912E-02
    1.01776E+06    1.12173E-02
    1.02256E+06    1.12687E-02
    1.03219E+06    1.13417E-02
    1.03701E+06    1.13516E-02
    1.04182E+06    1.14045E-02
    1.05146E+06    1.15137E-02
    1.05627E+06    1.15721E-02
    1.06109E+06    1.16762E-02
    1.07072E+06    1.17474E-02
    1.07555E+06    1.18456E-02
    1.08036E+06    1.19233E-02
    1.08999E+06    1.19781E-02
    1.09480E+06    1.20625E-02
    1.09962E+06    1.20444E-02
    1.10795E+06    1.21670E-02
    1.11228E+06    1.22856E-02
    1.11711E+06    1.23355E-02
    1.12674E+06    1.24250E-02
    1.13277E+06    1.24242E-02
    1.13758E+06    1.25412E-02
    1.14721E+06    1.27673E-02
    1.15204E+06    1.27426E-02
    1.15687E+06    1.29037E-02
    1.16650E+06    1.28752E-02
    1.17133E+06    1.29420E-02
    1.17615E+06    1.30681E-02
    1.18579E+06    1.31501E-02
    1.19061E+06    1.32494E-02
    1.19543E+06    1.32855E-02
    1.20387E+06    1.34048E-02
    1.20868E+06    1.34106E-02
    1.21345E+06    1.34467E-02
    1.22188E+06    1.36700E-02
    1.22670E+06    1.37803E-02
    1.23152E+06    1.37671E-02
    1.24114E+06    1.39370E-02
    1.24596E+06    1.39454E-02
    1.25078E+06    1.40137E-02
    1.26039E+06    1.41144E-02
    1.26521E+06    1.42615E-02
    1.27003E+06    1.42532E-02
    1.27967E+06    1.44247E-02
    1.28328E+06    1.44269E-02
    1.28810E+06    1.45359E-02
    1.29776E+06    1.46742E-02
    1.30249E+06    1.47611E-02
    1.30731E+06    1.47945E-02
    1.31694E+06    1.50216E-02
    1.32176E+06    1.50898E-02
    1.32657E+06    1.50976E-02
    1.33621E+06    1.52651E-02
    1.34104E+06    1.53527E-02
    1.34586E+06    1.53861E-02
    1.35550E+06    1.55380E-02
    1.36032E+06    1.56080E-02
    1.36514E+06    1.57425E-02
    1.37372E+06    1.58022E-02
    1.37862E+06    1.59452E-02
    1.38343E+06    1.60552E-02
    1.39307E+06    1.60939E-02
    1.39789E+06    1.62127E-02
    1.40271E+06    1.63812E-02
    1.41237E+06    1.64762E-02
    1.41719E+06    1.65200E-02
    1.42200E+06    1.66308E-02
    1.43163E+06    1.68692E-02
    1.43645E+06    1.69143E-02
    1.44127E+06    1.69641E-02
    1.44970E+06    1.71561E-02
    1.45326E+06    1.72015E-02
    1.45808E+06    1.73076E-02
    1.46772E+06    1.74372E-02
    1.47253E+06    1.74679E-02
    1.47735E+06    1.75853E-02
    1.48699E+06    1.77569E-02
    1.49182E+06    1.78482E-02
    1.49664E+06    1.79539E-02
    1.50628E+06    1.81214E-02
    1.51110E+06    1.82936E-02
    1.51591E+06    1.84240E-02
    1.52555E+06    1.84911E-02
    1.53037E+06    1.86188E-02
    1.53518E+06    1.87612E-02
    1.54481E+06    1.88657E-02
    1.54842E+06    1.89839E-02
    1.55324E+06    1.91715E-02
    1.56289E+06    1.93041E-02
    1.56713E+06    1.93922E-02
    1.57195E+06    1.95652E-02
    1.58157E+06    1.96688E-02
    1.58640E+06    1.98688E-02
    1.59122E+06    1.99760E-02
    1.60086E+06    2.01181E-02
    1.60569E+06    2.02980E-02
    1.61050E+06    2.03607E-02
    1.62013E+06    2.05580E-02
    1.62495E+06    2.06886E-02
    1.62977E+06    2.07892E-02
    1.63942E+06    2.10385E-02
    1.64424E+06    2.10414E-02
    1.64702E+06    2.11393E-02
    1.65667E+06    2.14152E-02
    1.66148E+06    2.15241E-02
    1.66631E+06    2.15796E-02
    1.67595E+06    2.18005E-02
    1.68077E+06    2.19606E-02
    1.68558E+06    2.20497E-02
    1.69522E+06    2.23087E-02
    1.70005E+06    2.24190E-02
    1.70487E+06    2.24831E-02
    1.71451E+06    2.27581E-02
    1.71932E+06    2.28718E-02
    1.72415E+06    2.30457E-02
    1.73380E+06    2.32671E-02
    1.73861E+06    2.34398E-02
    1.74344E+06    2.35694E-02
    1.75307E+06    2.38679E-02
    1.75789E+06    2.39590E-02
    1.76271E+06    2.41210E-02
    1.77236E+06    2.43293E-02
    1.77717E+06    2.44653E-02
    1.78200E+06    2.46653E-02
    1.79163E+06    2.48736E-02
    1.79646E+06    2.51017E-02
    1.80128E+06    2.51965E-02
    1.81091E+06    2.55476E-02
    1.81574E+06    2.55577E-02
    1.82056E+06    2.57860E-02
    1.83019E+06    2.60147E-02
    1.83501E+06    2.62847E-02
    1.83982E+06    2.63545E-02
    1.84947E+06    2.67107E-02
    1.85428E+06    2.67279E-02
    1.85910E+06    2.69261E-02
    1.86875E+06    2.72338E-02
    1.87357E+06    2.74397E-02
    1.87838E+06    2.75126E-02
    1.88801E+06    2.78527E-02
    1.89282E+06    2.80906E-02
    1.89764E+06    2.82221E-02
    1.90728E+06    2.85495E-02
    1.91211E+06    2.87140E-02
    1.91692E+06    2.89737E-02
    1.92655E+06    2.92302E-02
    1.93137E+06    2.94790E-02
    1.93619E+06    2.95969E-02
    1.94582E+06    2.99159E-02
    1.95063E+06    3.01925E-02
    1.95545E+06    3.03781E-02
    1.96509E+06    3.07576E-02
    1.96991E+06    3.08934E-02
    1.97472E+06    3.10420E-02
    1.98435E+06    3.15167E-02
    1.98917E+06    3.16849E-02
    1.99398E+06    3.19675E-02
    2.00361E+06    3.22946E-02
    2.00842E+06    3.25822E-02
    2.01324E+06    3.27055E-02
    2.02286E+06    3.31106E-02
    2.02768E+06    3.33496E-02
    2.03249E+06    3.35678E-02
    2.04214E+06    3.40260E-02
    2.04696E+06    3.42056E-02
    2.05179E+06    3.44373E-02
    2.06145E+06    3.49395E-02
    2.06626E+06    3.51411E-02
    2.07010E+06    3.53836E-02
    2.07960E+06    3.58532E-02
    2.08441E+06    3.60568E-02
    2.08922E+06    3.63638E-02
    2.09404E+06    3.65769E-02
    2.09886E+06    3.68742E-02
    2.10368E+06    3.70400E-02
    2.10849E+06    3.73873E-02
    2.11330E+06    3.76503E-02
    2.11812E+06    3.78620E-02
    2.12294E+06    3.81252E-02
    2.12776E+06    3.85043E-02
    2.13257E+06    3.87008E-02
    2.13739E+06    3.89386E-02
    2.14220E+06    3.92553E-02
    2.14702E+06    3.96599E-02
    2.15183E+06    3.99028E-02
    2.15665E+06    4.02362E-02
    2.16147E+06    4.04892E-02
    2.16629E+06    4.08517E-02
    2.17111E+06    4.11551E-02
    2.17594E+06    4.15125E-02
    2.18076E+06    4.18938E-02
    2.18558E+06    4.22094E-02
    2.19040E+06    4.25198E-02
    2.19522E+06    4.28026E-02
    2.20004E+06    4.32299E-02
    2.20485E+06    4.36781E-02
    2.20966E+06    4.40387E-02
    2.21447E+06    4.44443E-02
    2.21929E+06    4.47461E-02
    2.22411E+06    4.50979E-02
    2.22894E+06    4.55268E-02
    2.23375E+06    4.59680E-02
    2.23857E+06    4.64847E-02
    2.24218E+06    4.67537E-02
    2.24699E+06    4.73196E-02
    2.25182E+06    4.77995E-02
    2.25663E+06    4.83063E-02
    2.26144E+06    4.88490E-02
    2.26265E+06    4.90731E-02
    2.26386E+06    4.92204E-02
    2.26506E+06    4.93751E-02
    2.26627E+06    4.95510E-02
    2.26747E+06    4.97696E-02
    2.26868E+06    4.98456E-02
    2.26988E+06    5.00868E-02
    2.27109E+06    5.02690E-02
    2.27229E+06    5.04065E-02
    2.27349E+06    5.05613E-02
    2.27470E+06    5.08513E-02
    2.27590E+06    5.09698E-02
    2.27710E+06    5.12445E-02
    2.27830E+06    5.14485E-02
    2.27950E+06    5.16794E-02
    2.28071E+06    5.20486E-02
    2.28191E+06    5.22177E-02
    2.28311E+06    5.26656E-02
    2.28432E+06    5.29345E-02
    2.28552E+06    5.32294E-02
    2.28672E+06    5.36429E-02
    2.28793E+06    5.42342E-02
    2.28913E+06    5.48215E-02
    2.29034E+06    5.60211E-02

File: 1173F170.DAT
 nimonic 105; bg14; 170MPA; 1173K; BG;
 170.
 1173.
  3
399   
    0.00000E+00    0.00000E+00
    4.00000E+00    3.28735E-05
    9.00000E+00    1.68686E-04
    1.40000E+01    1.96044E-04
    1.90000E+01    1.45856E-04
    2.40000E+01    2.31272E-04
    2.35000E+02    4.31403E-04
    4.44000E+02    5.55358E-04
    7.51000E+02    6.62183E-04
    9.61000E+02    7.57193E-04
    1.16300E+03    7.69389E-04
    1.23200E+03    8.31544E-04
    1.36800E+03    9.50729E-04
    1.78600E+03    1.04178E-03
    2.20400E+03    1.02369E-03
    2.61000E+03    1.09979E-03
    3.02300E+03    1.19083E-03
    3.43600E+03    1.27222E-03
    4.25700E+03    1.31803E-03
    4.67300E+03    1.36718E-03
    5.09100E+03    1.40551E-03
    5.91500E+03    1.55843E-03
    6.27100E+03    1.61543E-03
    6.50700E+03    1.53956E-03
    7.33000E+03    1.64471E-03
    7.74800E+03    1.63881E-03
    8.15800E+03    1.65277E-03
    8.99000E+03    1.73098E-03
    9.38900E+03    1.79583E-03
    9.80700E+03    1.83886E-03
    1.14440E+04    1.98975E-03
    1.22740E+04    2.01824E-03
    1.26800E+04    1.96618E-03
    1.39140E+04    2.01176E-03
    1.43330E+04    2.06047E-03
    1.55610E+04    2.13551E-03
    1.72040E+04    2.30463E-03
    1.80290E+04    2.37611E-03
    1.88530E+04    2.39791E-03
    1.92720E+04    2.31936E-03
    2.09200E+04    2.37552E-03
    2.13320E+04    2.40007E-03
    2.25700E+04    2.49315E-03
    2.42130E+04    2.56168E-03
    2.46230E+04    2.61174E-03
    2.54370E+04    2.66220E-03
    2.62590E+04    2.72345E-03
    2.74890E+04    2.73621E-03
    2.91410E+04    2.89345E-03
    2.95560E+04    2.75722E-03
    3.08000E+04    2.80198E-03
    3.20350E+04    2.83790E-03
    3.24490E+04    2.85655E-03
    3.28670E+04    2.88599E-03
    3.53070E+04    3.01710E-03
    3.57210E+04    3.07087E-03
    3.61300E+04    3.09677E-03
    3.77650E+04    3.17900E-03
    3.85870E+04    3.16683E-03
    3.90050E+04    3.15977E-03
    4.10570E+04    3.18076E-03
    4.18730E+04    3.18743E-03
    4.26880E+04    3.21765E-03
    4.35120E+04    3.26926E-03
    4.43410E+04    3.39835E-03
    4.55770E+04    3.39443E-03
    4.68160E+04    3.52390E-03
    4.84530E+04    3.51861E-03
    4.88710E+04    3.60119E-03
    4.92730E+04    3.52881E-03
    5.00990E+04    3.49820E-03
    5.17560E+04    3.54430E-03
    5.25790E+04    3.58608E-03
    5.38060E+04    3.62080E-03
    5.50500E+04    3.67493E-03
    5.54590E+04    3.67454E-03
    5.66900E+04    3.75475E-03
    5.71020E+04    3.76417E-03
    5.91600E+04    3.90124E-03
    5.99820E+04    3.91830E-03
    6.03840E+04    3.99359E-03
    6.20390E+04    3.96163E-03
    6.24530E+04    3.91359E-03
    6.32750E+04    3.94124E-03
    6.53740E+04    3.99614E-03
    6.57220E+04    4.05535E-03
    6.64470E+04    4.02045E-03
    6.72720E+04    4.10338E-03
    6.85170E+04    4.19140E-03
    6.89240E+04    4.20355E-03
    7.05660E+04    4.26726E-03
    7.18070E+04    4.31332E-03
    7.30370E+04    4.34586E-03
    7.34470E+04    4.34880E-03
    7.38520E+04    4.36605E-03
    7.53350E+04    4.40936E-03
    7.65680E+04    4.36467E-03
    7.69800E+04    4.40348E-03
    7.86220E+04    4.48265E-03
    7.94340E+04    4.50029E-03
    7.98460E+04    4.57358E-03
    8.10770E+04    4.60121E-03
    8.27170E+04    4.64647E-03
    8.35460E+04    4.66881E-03
    8.43620E+04    4.76383E-03
    8.51800E+04    4.75541E-03
    8.64160E+04    4.79733E-03
    8.68250E+04    4.72817E-03
    8.92770E+04    4.84455E-03
    8.96850E+04    4.89156E-03
    9.00960E+04    4.91291E-03
    9.08420E+04    4.95464E-03
    9.23680E+04    5.01594E-03
    9.27760E+04    5.07176E-03
    9.44140E+04    5.13541E-03
    9.56480E+04    5.12210E-03
    9.60580E+04    5.11348E-03
    9.72780E+04    5.13639E-03
    9.76860E+04    5.13189E-03
    9.89220E+04    5.20082E-03
    1.00547E+05    5.29090E-03
    1.00949E+05    5.29051E-03
    1.02580E+05    5.40466E-03
    1.02999E+05    5.49726E-03
    1.03820E+05    5.53289E-03
    1.04228E+05    5.48982E-03
    1.06257E+05    5.51997E-03
    1.07084E+05    5.56422E-03
    1.07902E+05    5.49922E-03
    1.09117E+05    5.54268E-03
    1.09529E+05    5.57713E-03
    1.10756E+05    5.60806E-03
    1.12388E+05    5.68401E-03
    1.13617E+05    5.81260E-03
    1.14025E+05    5.79146E-03
    1.14434E+05    5.78109E-03
    1.16090E+05    5.97209E-03
    1.16909E+05    5.89675E-03
    1.17733E+05    5.91456E-03
    1.19379E+05    5.90869E-03
    1.20191E+05    5.99127E-03
    1.20604E+05    5.96896E-03
    1.21835E+05    6.04077E-03
    1.22656E+05    6.10084E-03
    1.24322E+05    6.17088E-03
    1.25144E+05    6.27144E-03
    1.25966E+05    6.22898E-03
    1.27198E+05    6.25911E-03
    1.27607E+05    6.31134E-03
    1.28427E+05    6.37472E-03
    1.30485E+05    6.46938E-03
    1.30896E+05    6.51163E-03
    1.31720E+05    6.46332E-03
    1.33372E+05    6.54663E-03
    1.33777E+05    6.49109E-03
    1.34188E+05    6.49852E-03
    1.36640E+05    6.61997E-03
    1.37051E+05    6.67687E-03
    1.38285E+05    6.75294E-03
    1.38699E+05    6.73905E-03
    1.39927E+05    6.79243E-03
    1.40756E+05    6.87142E-03
    1.41993E+05    6.87024E-03
    1.43632E+05    6.86711E-03
    1.44050E+05    6.96037E-03
    1.44865E+05    6.93964E-03
    1.45274E+05    6.97151E-03
    1.46891E+05    7.05263E-03
    1.48121E+05    7.09465E-03
    1.48533E+05    7.16541E-03
    1.49152E+05    7.13492E-03
    1.49352E+05    7.17401E-03
    1.49765E+05    7.17753E-03
    1.49975E+05    7.16052E-03
    1.50386E+05    7.25023E-03
    1.50800E+05    7.25199E-03
    1.51009E+05    7.25160E-03
    1.51208E+05    7.24515E-03
    1.51927E+05    7.27817E-03
    1.52132E+05    7.25961E-03
    1.52336E+05    7.33309E-03
    1.52541E+05    7.26938E-03
    1.53002E+05    7.28071E-03
    1.53749E+05    7.32351E-03
    1.54553E+05    7.34755E-03
    1.56163E+05    7.46205E-03
    1.57772E+05    7.60330E-03
    1.58579E+05    7.63984E-03
    1.60189E+05    7.66367E-03
    1.60996E+05    7.71915E-03
    1.61803E+05    7.67363E-03
    1.62602E+05    7.70606E-03
    1.64210E+05    7.76876E-03
    1.65017E+05    7.82111E-03
    1.65816E+05    7.90646E-03
    1.66621E+05    7.97344E-03
    1.68228E+05    8.06600E-03
    1.69031E+05    8.07518E-03
    1.69836E+05    8.12927E-03
    1.70643E+05    8.16344E-03
    1.72253E+05    8.28488E-03
    1.73053E+05    8.34344E-03
    1.73857E+05    8.37409E-03
    1.74667E+05    8.52595E-03
    1.76277E+05    8.46623E-03
    1.77084E+05    8.52244E-03
    1.77884E+05    8.56830E-03
    1.78689E+05    8.58333E-03
    1.80299E+05    8.75487E-03
    1.81098E+05    8.82258E-03
    1.81903E+05    8.80697E-03
    1.82710E+05    8.88385E-03
    1.84320E+05    8.85224E-03
    1.85119E+05    8.91038E-03
    1.85925E+05    8.93184E-03
    1.86724E+05    9.00851E-03
    1.88333E+05    9.17842E-03
    1.89140E+05    9.25975E-03
    1.89939E+05    9.28023E-03
    1.90744E+05    9.24473E-03
    1.92347E+05    9.30851E-03
    1.93154E+05    9.38749E-03
    1.93959E+05    9.43566E-03
    1.94766E+05    9.51814E-03
    1.96381E+05    9.65306E-03
    1.97189E+05    9.60120E-03
    1.97994E+05    9.66398E-03
    1.98803E+05    9.67178E-03
    2.00404E+05    9.76340E-03
    2.01209E+05    9.87042E-03
    2.02008E+05    9.89342E-03
    2.02813E+05    1.00355E-02
    2.04416E+05    1.00394E-02
    2.05223E+05    1.00495E-02
    2.06028E+05    1.00815E-02
    2.06835E+05    1.01392E-02
    2.08448E+05    1.03130E-02
    2.09256E+05    1.03508E-02
    2.10061E+05    1.03356E-02
    2.10870E+05    1.03726E-02
    2.12471E+05    1.04903E-02
    2.13276E+05    1.05045E-02
    2.14085E+05    1.05810E-02
    2.14889E+05    1.05666E-02
    2.16494E+05    1.07041E-02
    2.17302E+05    1.07988E-02
    2.18109E+05    1.08743E-02
    2.18913E+05    1.09129E-02
    2.20526E+05    1.10231E-02
    2.21334E+05    1.10788E-02
    2.22138E+05    1.11095E-02
    2.22948E+05    1.11808E-02
    2.24559E+05    1.12707E-02
    2.25366E+05    1.13192E-02
    2.26173E+05    1.13528E-02
    2.26978E+05    1.14669E-02
    2.28591E+05    1.15404E-02
    2.29398E+05    1.16054E-02
    2.30205E+05    1.16883E-02
    2.31010E+05    1.17241E-02
    2.32623E+05    1.18731E-02
    2.33430E+05    1.18183E-02
    2.34234E+05    1.18811E-02
    2.35044E+05    1.19926E-02
    2.36657E+05    1.21816E-02
    2.37464E+05    1.22201E-02
    2.38271E+05    1.21804E-02
    2.39075E+05    1.22551E-02
    2.40680E+05    1.24041E-02
    2.41485E+05    1.24828E-02
    2.41909E+05    1.25057E-02
    2.42287E+05    1.25351E-02
    2.43891E+05    1.25611E-02
    2.43984E+05    1.25522E-02
    2.44787E+05    1.26097E-02
    2.45592E+05    1.26828E-02
    2.47206E+05    1.28630E-02
    2.48007E+05    1.29769E-02
    2.48812E+05    1.29118E-02
    2.49619E+05    1.29805E-02
    2.51231E+05    1.32250E-02
    2.52031E+05    1.32617E-02
    2.52839E+05    1.33784E-02
    2.53644E+05    1.33093E-02
    2.55257E+05    1.35390E-02
    2.56061E+05    1.36412E-02
    2.57000E+05    1.37126E-02
    2.57045E+05    1.37754E-02
    2.58651E+05    1.38311E-02
    2.59456E+05    1.39340E-02
    2.60263E+05    1.40337E-02
    2.61076E+05    1.41345E-02
    2.63493E+05    1.41671E-02
    2.64297E+05    1.43138E-02
    2.65099E+05    1.43961E-02
    2.66712E+05    1.45344E-02
    2.67516E+05    1.45412E-02
    2.69126E+05    1.47546E-02
    2.70735E+05    1.48287E-02
    2.71539E+05    1.49183E-02
    2.72347E+05    1.50534E-02
    2.73150E+05    1.51711E-02
    2.75566E+05    1.53569E-02
    2.76371E+05    1.54509E-02
    2.77176E+05    1.56030E-02
    2.78788E+05    1.56573E-02
    2.79593E+05    1.57743E-02
    2.81203E+05    1.59836E-02
    2.82812E+05    1.60452E-02
    2.83617E+05    1.61552E-02
    2.84416E+05    1.62939E-02
    2.85217E+05    1.64283E-02
    2.87633E+05    1.66076E-02
    2.88440E+05    1.67112E-02
    2.89241E+05    1.68805E-02
    2.90853E+05    1.69620E-02
    2.91658E+05    1.71021E-02
    2.93269E+05    1.72219E-02
    2.94878E+05    1.75229E-02
    2.95683E+05    1.75686E-02
    2.96483E+05    1.76740E-02
    2.97285E+05    1.77214E-02
    2.98895E+05    1.80296E-02
    2.99702E+05    1.80801E-02
    3.00509E+05    1.81294E-02
    3.01310E+05    1.82857E-02
    3.02923E+05    1.84000E-02
    3.03727E+05    1.85337E-02
    3.04534E+05    1.87389E-02
    3.05338E+05    1.87825E-02
    3.06947E+05    1.90228E-02
    3.07752E+05    1.90607E-02
    3.08561E+05    1.92075E-02
    3.09361E+05    1.92750E-02
    3.10971E+05    1.94641E-02
    3.11771E+05    1.95977E-02
    3.12576E+05    1.97544E-02
    3.13376E+05    1.99267E-02
    3.14989E+05    2.00643E-02
    3.15796E+05    2.02854E-02
    3.16601E+05    2.02640E-02
    3.17406E+05    2.04102E-02
    3.19015E+05    2.06917E-02
    3.19823E+05    2.07795E-02
    3.20630E+05    2.09742E-02
    3.21431E+05    2.11490E-02
    3.23040E+05    2.13388E-02
    3.23840E+05    2.13953E-02
    3.24645E+05    2.15298E-02
    3.25445E+05    2.17574E-02
    3.27058E+05    2.19581E-02
    3.27865E+05    2.21480E-02
    3.28670E+05    2.22699E-02
    3.29473E+05    2.23886E-02
    3.31082E+05    2.26327E-02
    3.31890E+05    2.27963E-02
    3.32697E+05    2.30017E-02
    3.33497E+05    2.30896E-02
    3.35107E+05    2.34795E-02
    3.35907E+05    2.36193E-02
    3.36712E+05    2.37488E-02
    3.37514E+05    2.39020E-02
    3.39129E+05    2.42923E-02
    3.39934E+05    2.43667E-02
    3.40738E+05    2.46529E-02
    3.41542E+05    2.47936E-02
    3.42346E+05    2.48908E-02
    3.43154E+05    2.51540E-02
    3.43958E+05    2.52056E-02
    3.44766E+05    2.55210E-02
    3.45566E+05    2.55741E-02
    3.46371E+05    2.58960E-02
    3.47179E+05    2.59346E-02
    3.47986E+05    2.62518E-02
    3.48790E+05    2.63059E-02
    3.49590E+05    2.66299E-02
    3.50398E+05    2.66927E-02
    3.51205E+05    2.70367E-02
    3.52010E+05    2.71536E-02
    3.52815E+05    2.73704E-02
    3.53618E+05    2.75717E-02
    3.54423E+05    2.78367E-02
    3.55230E+05    2.80566E-02
    3.56034E+05    2.82124E-02
    3.56841E+05    2.85653E-02
    3.57643E+05    2.88048E-02
    3.58449E+05    2.89555E-02
    3.59248E+05    2.93021E-02
    3.60053E+05    2.95603E-02
    3.60858E+05    2.98149E-02
    3.61658E+05    3.01660E-02
    3.62466E+05    3.04868E-02
    3.63273E+05    3.07438E-02
    3.64077E+05    3.11526E-02
    3.64882E+05    3.15963E-02
    3.65685E+05    3.20441E-02
    3.66492E+05    3.27096E-02
    3.67297E+05    3.38486E-02
    3.68102E+05    3.65772E-02
