Repository: Benjamin-Burchill/University-Project

File: 1173F200.DAT
 nimonic 105; bg4; 200MPA; 1173K; BG;
 200.
 1173.
  3
356   
    0.00000E+00    0.00000E+00
    5.00000E+00    2.00709E-05
    5.20000E+01    1.13335E-04
    2.22000E+02    6.50516E-04
    4.26000E+02    9.30303E-04
    6.31000E+02    1.10073E-03
    8.35000E+02    1.17188E-03
    1.03900E+03    1.39356E-03
    1.24400E+03    1.41085E-03
    1.44600E+03    1.42087E-03
    1.85600E+03    1.57687E-03
    2.67700E+03    1.79080E-03
    3.08600E+03    1.90334E-03
    3.29100E+03    2.01214E-03
    3.90500E+03    2.22656E-03
    4.31400E+03    2.18337E-03
    5.13100E+03    2.49354E-03
    5.54000E+03    2.61464E-03
    5.74400E+03    2.62249E-03
    6.36000E+03    2.63446E-03
    6.77000E+03    2.76222E-03
    7.58700E+03    2.94764E-03
    7.99600E+03    2.99845E-03
    8.20000E+03    3.05789E-03
    8.80900E+03    3.21580E-03
    9.21800E+03    3.28994E-03
    1.00390E+04    3.43702E-03
    1.04460E+04    3.56781E-03
    1.06520E+04    3.60683E-03
    1.12660E+04    3.74700E-03
    1.16750E+04    3.82169E-03
    1.24940E+04    3.97693E-03
    1.29030E+04    4.11843E-03
    1.31080E+04    4.09805E-03
    1.37230E+04    4.21033E-03
    1.41320E+04    4.32338E-03
    1.49510E+04    4.44720E-03
    1.53600E+04    4.57923E-03
    1.55650E+04    4.64308E-03
    1.61790E+04    4.76921E-03
    1.65870E+04    4.86262E-03
    1.74070E+04    5.00967E-03
    1.78180E+04    5.11872E-03
    1.80230E+04    5.08191E-03
    1.86390E+04    5.21327E-03
    1.90490E+04    5.34245E-03
    1.98660E+04    5.57925E-03
    2.02750E+04    5.58825E-03
    2.04800E+04    5.54598E-03
    2.10940E+04    5.70722E-03
    2.15030E+04    5.91478E-03
    2.23240E+04    5.91772E-03
    2.27320E+04    6.02315E-03
    2.29360E+04    6.10470E-03
    2.35500E+04    6.24160E-03
    2.39590E+04    6.27504E-03
    2.47770E+04    6.46802E-03
    2.51870E+04    6.66898E-03
    2.53910E+04    6.64200E-03
    2.60060E+04    6.67308E-03
    2.64150E+04    6.75947E-03
    2.72330E+04    7.06471E-03
    2.76410E+04    6.99457E-03
    2.78460E+04    7.06745E-03
    2.84620E+04    7.17510E-03
    2.88720E+04    7.29486E-03
    2.96920E+04    7.41674E-03
    3.01010E+04    7.48119E-03
    3.03060E+04    7.53217E-03
    3.09190E+04    7.72803E-03
    3.13280E+04    7.86275E-03
    3.21450E+04    7.89887E-03
    3.25540E+04    8.01619E-03
    3.27580E+04    8.09681E-03
    3.33740E+04    8.29236E-03
    3.37830E+04    8.22133E-03
    3.45990E+04    8.43305E-03
    3.50090E+04    8.60748E-03
    3.52130E+04    8.64864E-03
    3.58270E+04    8.63967E-03
    3.62360E+04    8.73310E-03
    3.70540E+04    9.01357E-03
    3.74640E+04    9.02819E-03
    3.76690E+04    9.08903E-03
    3.82830E+04    9.14772E-03
    3.86940E+04    9.30642E-03
    3.95120E+04    9.43684E-03
    3.99210E+04    9.49843E-03
    4.01260E+04    9.56996E-03
    4.07380E+04    9.74906E-03
    4.11500E+04    9.76952E-03
    4.19680E+04    9.91253E-03
    4.23770E+04    1.00670E-02
    4.25820E+04    1.00699E-02
    4.31950E+04    1.01962E-02
    4.36020E+04    1.03292E-02
    4.44210E+04    1.04982E-02
    4.48300E+04    1.05586E-02
    4.50370E+04    1.06057E-02
    4.56510E+04    1.06976E-02
    4.60600E+04    1.07723E-02
    4.68870E+04    1.09761E-02
    4.72960E+04    1.10561E-02
    4.75000E+04    1.11114E-02
    4.81140E+04    1.12643E-02
    4.85280E+04    1.12824E-02
    4.93170E+04    1.14815E-02
    4.97280E+04    1.16126E-02
    4.99320E+04    1.15867E-02
    5.05460E+04    1.17917E-02
    5.09550E+04    1.18382E-02
    5.17730E+04    1.20087E-02
    5.22720E+04    1.21325E-02
    5.24770E+04    1.22155E-02
    5.29470E+04    1.22781E-02
    5.33260E+04    1.24070E-02
    5.41360E+04    1.26571E-02
    5.45400E+04    1.27414E-02
    5.47430E+04    1.27847E-02
    5.53560E+04    1.27800E-02
    5.57610E+04    1.29926E-02
    5.65700E+04    1.31374E-02
    5.69770E+04    1.31775E-02
    5.71790E+04    1.32312E-02
    5.77860E+04    1.34607E-02
    5.81970E+04    1.35549E-02
    5.90080E+04    1.37174E-02
    5.94130E+04    1.38206E-02
    5.96160E+04    1.38996E-02
    6.02220E+04    1.39211E-02
    6.06290E+04    1.40312E-02
    6.14450E+04    1.43206E-02
    6.18490E+04    1.43193E-02
    6.20520E+04    1.43718E-02
    6.26580E+04    1.45512E-02
    6.30630E+04    1.46575E-02
    6.38770E+04    1.48008E-02
    6.42830E+04    1.49638E-02
    6.44880E+04    1.50695E-02
    6.50940E+04    1.51571E-02
    6.54990E+04    1.52205E-02
    6.63080E+04    1.54470E-02
    6.67120E+04    1.54567E-02
    6.69200E+04    1.55535E-02
    6.75280E+04    1.57484E-02
    6.79320E+04    1.58331E-02
    6.87440E+04    1.60139E-02
    6.91530E+04    1.61113E-02
    6.93560E+04    1.61721E-02
    6.99680E+04    1.62589E-02
    7.03730E+04    1.64679E-02
    7.11820E+04    1.65850E-02
    7.15860E+04    1.67019E-02
    7.17890E+04    1.67625E-02
    7.23980E+04    1.69140E-02
    7.28030E+04    1.70221E-02
    7.36180E+04    1.72728E-02
    7.40230E+04    1.73380E-02
    7.42250E+04    1.73624E-02
    7.48320E+04    1.75517E-02
    7.52370E+04    1.76149E-02
    7.60520E+04    1.78631E-02
    7.64600E+04    1.80044E-02
    7.65010E+04    1.80272E-02
    7.68690E+04    1.80968E-02
    7.72740E+04    1.82510E-02
    7.80830E+04    1.84003E-02
    7.84880E+04    1.85715E-02
    7.86900E+04    1.86124E-02
    7.92950E+04    1.87845E-02
    7.97000E+04    1.88571E-02
    8.05120E+04    1.91293E-02
    8.09160E+04    1.91812E-02
    8.11180E+04    1.92262E-02
    8.17250E+04    1.94879E-02
    8.21360E+04    1.94972E-02
    8.29460E+04    1.97712E-02
    8.33510E+04    1.98989E-02
    8.35540E+04    1.98983E-02
    8.41630E+04    2.01350E-02
    8.45680E+04    2.03270E-02
    8.53840E+04    2.04633E-02
    8.57880E+04    2.06270E-02
    8.59910E+04    2.06555E-02
    8.65980E+04    2.09049E-02
    8.70030E+04    2.11007E-02
    8.78120E+04    2.12633E-02
    8.82160E+04    2.13912E-02
    8.84180E+04    2.14025E-02
    8.90300E+04    2.15784E-02
    8.94350E+04    2.18021E-02
    9.02450E+04    2.19615E-02
    9.06490E+04    2.22148E-02
    9.08520E+04    2.21744E-02
    9.14650E+04    2.24149E-02
    9.18720E+04    2.25437E-02
    9.26810E+04    2.27882E-02
    9.30860E+04    2.29674E-02
    9.32880E+04    2.30235E-02
    9.39010E+04    2.32358E-02
    9.43060E+04    2.33096E-02
    9.53630E+04    2.37350E-02
    9.57680E+04    2.37736E-02
    9.59700E+04    2.38526E-02
    9.65780E+04    2.40925E-02
    9.69820E+04    2.41897E-02
    9.77920E+04    2.45133E-02
    9.82020E+04    2.46417E-02
    9.84050E+04    2.47531E-02
    9.90120E+04    2.48922E-02
    9.94190E+04    2.50786E-02
    1.00228E+05    2.53303E-02
    1.00633E+05    2.55364E-02
    1.00835E+05    2.56127E-02
    1.01448E+05    2.58490E-02
    1.01853E+05    2.60384E-02
    1.02662E+05    2.63462E-02
    1.03069E+05    2.64559E-02
    1.03271E+05    2.64612E-02
    1.03878E+05    2.67473E-02
    1.04288E+05    2.68498E-02
    1.05098E+05    2.72516E-02
    1.05505E+05    2.73579E-02
    1.05707E+05    2.74301E-02
    1.06314E+05    2.76412E-02
    1.06719E+05    2.78844E-02
    1.07537E+05    2.81538E-02
    1.07941E+05    2.82640E-02
    1.08143E+05    2.84216E-02
    1.08750E+05    2.86963E-02
    1.09155E+05    2.87666E-02
    1.09964E+05    2.91042E-02
    1.10374E+05    2.93458E-02
    1.10577E+05    2.94726E-02
    1.11187E+05    2.96299E-02
    1.11591E+05    2.98444E-02
    1.12400E+05    3.02188E-02
    1.13007E+05    3.04322E-02
    1.13621E+05    3.06668E-02
    1.14025E+05    3.09484E-02
    1.14837E+05    3.13097E-02
    1.15449E+05    3.15469E-02
    1.16467E+05    3.20019E-02
    1.16669E+05    3.21614E-02
    1.17276E+05    3.23493E-02
    1.17883E+05    3.26498E-02
    1.18897E+05    3.31261E-02
    1.19712E+05    3.35033E-02
    1.20117E+05    3.36747E-02
    1.20319E+05    3.37744E-02
    1.21330E+05    3.43718E-02
    1.22139E+05    3.47086E-02
    1.22755E+05    3.50275E-02
    1.23362E+05    3.52879E-02
    1.23767E+05    3.55529E-02
    1.24576E+05    3.60171E-02
    1.25182E+05    3.63450E-02
    1.26193E+05    3.67241E-02
    1.26395E+05    3.68587E-02
    1.26802E+05    3.71039E-02
    1.27207E+05    3.73424E-02
    1.27814E+05    3.76286E-02
    1.28427E+05    3.79685E-02
    1.28629E+05    3.81587E-02
    1.28831E+05    3.82085E-02
    1.29438E+05    3.85918E-02
    1.30045E+05    3.89530E-02
    1.30452E+05    3.91081E-02
    1.30857E+05    3.93164E-02
    1.31059E+05    3.94494E-02
    1.31672E+05    3.98175E-02
    1.32077E+05    4.01111E-02
    1.32683E+05    4.04791E-02
    1.32886E+05    4.05552E-02
    1.33290E+05    4.09123E-02
    1.33694E+05    4.10740E-02
    1.34300E+05    4.14008E-02
    1.34907E+05    4.17819E-02
    1.35109E+05    4.20312E-02
    1.35316E+05    4.20150E-02
    1.35923E+05    4.23937E-02
    1.36530E+05    4.28386E-02
    1.36935E+05    4.31079E-02
    1.37345E+05    4.34716E-02
    1.37484E+05    4.35293E-02
    1.37952E+05    4.37527E-02
    1.38360E+05    4.40792E-02
    1.38765E+05    4.43038E-02
    1.38967E+05    4.45688E-02
    1.39372E+05    4.46795E-02
    1.39776E+05    4.49841E-02
    1.40389E+05    4.54563E-02
    1.40996E+05    4.58417E-02
    1.41201E+05    4.60173E-02
    1.41403E+05    4.61302E-02
    1.42015E+05    4.65692E-02
    1.42624E+05    4.70924E-02
    1.43009E+05    4.73840E-02
    1.43252E+05    4.75691E-02
    1.43455E+05    4.77758E-02
    1.44062E+05    4.80669E-02
    1.44467E+05    4.84472E-02
    1.45074E+05    4.88306E-02
    1.45278E+05    4.90993E-02
    1.45683E+05    4.94459E-02
    1.45887E+05    4.94901E-02
    1.46503E+05    4.99534E-02
    1.47110E+05    5.05291E-02
    1.47312E+05    5.06759E-02
    1.47514E+05    5.08485E-02
    1.48121E+05    5.14192E-02
    1.48728E+05    5.17778E-02
    1.49133E+05    5.21648E-02
    1.49544E+05    5.25456E-02
    1.49747E+05    5.27093E-02
    1.50174E+05    5.30734E-02
    1.50579E+05    5.34199E-02
    1.51186E+05    5.40077E-02
    1.51388E+05    5.41024E-02
    1.51793E+05    5.45132E-02
    1.52198E+05    5.48822E-02
    1.52811E+05    5.55200E-02
    1.53418E+05    5.60628E-02
    1.53620E+05    5.62345E-02
    1.53825E+05    5.64689E-02
    1.54229E+05    5.68576E-02
    1.54836E+05    5.74338E-02
    1.55230E+05    5.78786E-02
    1.55476E+05    5.81865E-02
    1.55678E+05    5.84243E-02
    1.56285E+05    5.89668E-02
    1.56690E+05    5.94288E-02
    1.57296E+05    6.00618E-02
    1.57499E+05    6.03283E-02
    1.57906E+05    6.07457E-02
    1.58317E+05    6.13579E-02
    1.58925E+05    6.21495E-02
    1.59127E+05    6.22982E-02
    1.59329E+05    6.25387E-02
    1.59531E+05    6.29094E-02
    1.59734E+05    6.31782E-02
    1.59936E+05    6.34000E-02
    1.60138E+05    6.37413E-02
    1.60178E+05    6.38251E-02
    1.60346E+05    6.40842E-02
    1.60548E+05    6.44061E-02
    1.60751E+05    6.48211E-02
    1.60953E+05    6.52492E-02
    1.61155E+05    6.56451E-02
    1.61363E+05    6.61867E-02
    1.61566E+05    6.68716E-02
    1.61771E+05    6.75777E-02
    1.61973E+05    6.86668E-02
    1.62142E+05    6.96692E-02
    1.62195E+05    7.01698E-02
    1.62397E+05    7.28332E-02

File: 1173F90.DAT
 nimonic 105; bg55; 90MPa; 1173K; BG;
 90.
 1173.
  3
349 49
    0.00000E+00    0.00000E+00
    2.22130E+04    2.42540E-03
    4.42980E+04    3.14387E-03
    7.02490E+04    3.48683E-03
    9.02590E+04    3.86418E-03
    1.20277E+05    4.25981E-03
    1.40287E+05    4.27510E-03
    1.64047E+05    4.65764E-03
    1.84063E+05    4.62472E-03
    2.04071E+05    4.78891E-03
    2.24079E+05    4.95738E-03
    2.44098E+05    5.02084E-03
    2.74115E+05    5.20376E-03
    2.94124E+05    5.34083E-03
    3.14133E+05    5.37921E-03
    3.34134E+05    5.40231E-03
    3.54141E+05    5.47240E-03
    3.84159E+05    5.64937E-03
    4.04169E+05    5.78246E-03
    4.24175E+05    5.94020E-03
    4.44191E+05    5.80712E-03
    4.74206E+05    5.86975E-03
    4.93472E+05    6.12764E-03
    5.14087E+05    6.16873E-03
    5.34101E+05    6.22233E-03
    5.54117E+05    6.22898E-03
    5.84137E+05    6.39330E-03
    6.05447E+05    6.59687E-03
    6.25464E+05    6.60899E-03
    6.45480E+05    6.77168E-03
    6.65480E+05    7.01488E-03
    6.95495E+05    9.30383E-03
    7.15509E+05    7.27700E-03
    7.35519E+05    7.30710E-03
    7.60965E+05    7.52750E-03
    7.84372E+05    7.20017E-03
    8.04393E+05    7.37175E-03
    8.27383E+05    7.36277E-03
    8.46213E+05    7.56127E-03
    8.66219E+05    7.41318E-03
    8.86227E+05    7.48899E-03
    9.16245E+05    7.78280E-03
    9.36249E+05    7.73826E-03
    9.56262E+05    7.87186E-03
    9.76273E+05    7.89530E-03
    9.96282E+05    8.01599E-03
    1.02630E+06    8.08785E-03
    1.04631E+06    8.12105E-03
    1.06633E+06    8.23546E-03
    1.08634E+06    8.27490E-03
    1.11271E+06    8.22062E-03
    1.13273E+06    8.24444E-03
    1.15273E+06    8.36235E-03
    1.18275E+06    8.46581E-03
    1.19555E+06    8.50406E-03
    1.22556E+06    9.55305E-03
    1.24557E+06    8.68791E-03
    1.26559E+06    8.72109E-03
    1.28426E+06    8.94391E-03
    1.31428E+06    8.86158E-03
    1.33428E+06    8.92479E-03
    1.35429E+06    8.91933E-03
    1.37430E+06    9.06018E-03
    1.40431E+06    9.37069E-03
    1.42432E+06    9.35353E-03
    1.44432E+06    9.43700E-03
    1.46433E+06    9.59962E-03
    1.48434E+06    9.48653E-03
    1.51435E+06    9.37421E-03
    1.53436E+06    9.40619E-03
    1.55436E+06    9.48029E-03
    1.57437E+06    9.61405E-03
    1.59438E+06    9.65421E-03
    1.62439E+06    9.74583E-03
    1.64440E+06    9.70840E-03
    1.66441E+06    9.80939E-03
    1.68442E+06    9.91074E-03
    1.70442E+06    9.96531E-03
    1.73444E+06    1.22557E-02
    1.75444E+06    1.24587E-02
    1.77446E+06    1.08083E-02
    1.79446E+06    1.05142E-02
    1.82447E+06    1.26072E-02
    1.84448E+06    1.23319E-02
    1.86449E+06    1.21589E-02
    1.88450E+06    1.22273E-02
    1.90451E+06    1.18764E-02
    1.93452E+06    1.20674E-02
    1.95453E+06    1.11463E-02
    1.97230E+06    1.18582E-02
    2.05956E+06    1.24532E-02
    2.08820E+06    1.32185E-02
    2.10821E+06    1.21806E-02
    2.12823E+06    1.30826E-02
    2.14824E+06    1.32182E-02
    2.17825E+06    1.23191E-02
    2.19826E+06    1.24385E-02
    2.21827E+06    1.25341E-02
    2.23828E+06    1.24882E-02
    2.25828E+06    1.23883E-02
    2.28830E+06    1.26931E-02
    2.30832E+06    1.23883E-02
    2.32527E+06    1.28669E-02
    2.34834E+06    1.30103E-02
    2.36836E+06    1.29318E-02
    2.39837E+06    1.30927E-02
    2.41837E+06    1.29695E-02
    2.43838E+06    1.32862E-02
    2.45839E+06    1.32057E-02
    2.65709E+06    1.39724E-02
    2.68712E+06    1.44824E-02
    2.74716E+06    1.44560E-02
    2.76718E+06    1.44304E-02
    2.79717E+06    1.45678E-02
    2.81718E+06    1.47428E-02
    2.85722E+06    1.51787E-02
    2.90726E+06    1.54610E-02
    2.92727E+06    1.54334E-02
    2.94728E+06    1.52997E-02
    2.96729E+06    1.54714E-02
    2.99730E+06    1.56642E-02
    3.01731E+06    1.58859E-02
    3.03733E+06    1.59570E-02
    3.05734E+06    1.58470E-02
    3.07735E+06    1.60667E-02
    3.10396E+06    1.62956E-02
    3.12397E+06    1.62894E-02
    3.14398E+06    1.62836E-02
    3.17563E+06    1.66233E-02
    3.18883E+06    1.68238E-02
    3.28054E+06    1.75011E-02
    3.30055E+06    1.71327E-02
    3.32055E+06    1.72395E-02
    3.35057E+06    1.73862E-02
    3.37058E+06    1.74523E-02
    3.39058E+06    1.75688E-02
    3.41059E+06    1.78856E-02
    3.43061E+06    1.78871E-02
    3.46062E+06    1.82405E-02
    3.48063E+06    1.86490E-02
    3.50064E+06    1.89964E-02
    3.52861E+06    1.92324E-02
    3.54827E+06    1.87735E-02
    3.56828E+06    1.88206E-02
    3.58829E+06    1.86896E-02
    3.60830E+06    1.90072E-02
    3.63831E+06    1.90219E-02
    3.65833E+06    1.91725E-02
    3.67833E+06    1.93432E-02
    3.69834E+06    1.95583E-02
    3.72071E+06    1.95672E-02
    3.74071E+06    1.98007E-02
    3.77072E+06    1.97856E-02
    3.79073E+06    1.99667E-02
    3.81074E+06    2.01241E-02
    3.83075E+06    2.03540E-02
    3.86076E+06    2.05689E-02
    3.88077E+06    2.07259E-02
    3.90078E+06    2.06904E-02
    3.92079E+06    2.09294E-02
    3.94080E+06    2.09487E-02
    3.97082E+06    2.12105E-02
    3.99083E+06    2.15141E-02
    4.01084E+06    2.14849E-02
    4.03085E+06    2.16883E-02
    4.05086E+06    2.17669E-02
    4.08087E+06    2.20411E-02
    4.10088E+06    2.21505E-02
    4.12089E+06    2.22602E-02
    4.14089E+06    2.24939E-02
    4.16090E+06    2.25409E-02
    4.19091E+06    2.27653E-02
    4.20706E+06    2.29708E-02
    4.23713E+06    2.32262E-02
    4.25713E+06    2.33512E-02
    4.27714E+06    2.36366E-02
    4.29715E+06    2.39546E-02
    4.31716E+06    2.41829E-02
    4.34717E+06    2.42087E-02
    4.36718E+06    2.43328E-02
    4.38719E+06    2.46056E-02
    4.40720E+06    2.46720E-02
    4.42721E+06    2.47999E-02
    4.45722E+06    2.51375E-02
    4.47723E+06    2.52810E-02
    4.49724E+06    2.52296E-02
    4.51724E+06    2.54895E-02
    4.53725E+06    2.57377E-02
    4.56726E+06    2.56955E-02
    4.58726E+06    2.59633E-02
    4.60728E+06    2.62215E-02
    4.62729E+06    2.61306E-02
    4.65241E+06    2.64949E-02
    4.67235E+06    2.64665E-02
    4.69236E+06    2.67935E-02
    4.72238E+06    2.68406E-02
    4.74239E+06    2.70901E-02
    4.76239E+06    2.74977E-02
    4.78240E+06    2.75031E-02
    4.81240E+06    2.78956E-02
    4.83241E+06    2.82003E-02
    4.85242E+06    2.82700E-02
    4.87243E+06    2.86297E-02
    4.89244E+06    2.88064E-02
    4.92246E+06    2.91862E-02
    4.94247E+06    2.91889E-02
    4.96247E+06    2.94722E-02
    4.98247E+06    2.98261E-02
    5.00247E+06    2.98196E-02
    5.03249E+06    3.01214E-02
    5.05065E+06    3.02712E-02
    5.07066E+06    3.05404E-02
    5.09067E+06    3.08611E-02
    5.12069E+06    3.09730E-02
    5.14070E+06    3.10081E-02
    5.16071E+06    3.14607E-02
    5.18072E+06    3.16548E-02
    5.21074E+06    3.22078E-02
    5.23075E+06    3.25611E-02
    5.25076E+06    3.25291E-02
    5.27077E+06    3.26651E-02
    5.29024E+06    3.28332E-02
    5.32025E+06    3.33131E-02
    5.34027E+06    3.35689E-02
    5.36027E+06    3.35846E-02
    5.38028E+06    3.37349E-02
    5.40029E+06    3.39659E-02
    5.42305E+06    3.43605E-02
    5.45032E+06    3.46857E-02
    5.47033E+06    3.75155E-02
    5.49034E+06    3.52134E-02
    5.52035E+06    3.66517E-02
    5.54036E+06    3.59018E-02
    5.55944E+06    3.62394E-02
    5.57945E+06    3.62945E-02
    5.59946E+06    3.63252E-02
    5.62948E+06    3.67872E-02
    5.64948E+06    3.69583E-02
    5.66949E+06    3.76016E-02
    5.69627E+06    3.76769E-02
    5.71629E+06    3.78850E-02
    5.73630E+06    3.83292E-02
    5.75631E+06    4.04960E-02
    5.78632E+06    3.91552E-02
    5.80633E+06    3.92279E-02
    5.82634E+06    3.93509E-02
    5.84635E+06    3.95856E-02
    5.86636E+06    3.98868E-02
    5.89638E+06    4.04436E-02
    5.91639E+06    4.04500E-02
    5.93489E+06    4.08572E-02
    5.95491E+06    4.17710E-02
    5.98492E+06    4.27262E-02
    6.00494E+06    4.16981E-02
    6.02495E+06    4.22729E-02
    6.04497E+06    4.22987E-02
    6.06498E+06    4.25900E-02
    6.09500E+06    4.32821E-02
    6.11501E+06    4.34574E-02
    6.13503E+06    4.37657E-02
    6.15504E+06    4.40199E-02
    6.17506E+06    4.44909E-02
    6.20507E+06    4.50025E-02
    6.22507E+06    4.53258E-02
    6.24509E+06    4.56365E-02
    6.26510E+06    4.59234E-02
    6.28599E+06    4.62351E-02
    6.31606E+06    4.67951E-02
    6.33607E+06    4.69619E-02
    6.35608E+06    4.82694E-02
    6.37610E+06    4.95321E-02
    6.40610E+06    4.91420E-02
    6.42611E+06    5.08164E-02
    6.44612E+06    4.87648E-02
    6.46613E+06    4.89991E-02
    6.48614E+06    4.93001E-02
    6.51616E+06    4.98707E-02
    6.53618E+06    5.01939E-02
    6.55618E+06    5.09268E-02
    6.58136E+06    5.08403E-02
    6.60136E+06    5.16957E-02
    6.62137E+06    5.18258E-02
    6.64138E+06    5.21738E-02
    6.66463E+06    5.25952E-02
    6.68465E+06    5.29410E-02
    6.71467E+06    5.36738E-02
    6.73468E+06    5.38741E-02
    6.75468E+06    5.41173E-02
    6.77469E+06    5.45517E-02
    6.79470E+06    5.51082E-02
    6.82472E+06    5.60697E-02
    6.84473E+06    5.63187E-02
    6.86474E+06    5.66458E-02
    6.88476E+06    5.72535E-02
    6.91477E+06    5.77389E-02
    6.93478E+06    5.80414E-02
    6.95479E+06    5.84867E-02
    6.97480E+06    5.91070E-02
    6.99480E+06    5.93055E-02
    7.02481E+06    5.99123E-02
    7.04482E+06    6.06459E-02
    7.06483E+06    6.10304E-02
    7.08390E+06    6.14678E-02
    7.10798E+06    6.18024E-02
    7.12798E+06    6.24514E-02
    7.15799E+06    6.31095E-02
    7.17800E+06    6.36054E-02
    7.19801E+06    6.42861E-02
    7.21803E+06    6.46688E-02
    7.23804E+06    6.52569E-02
    7.26378E+06    6.51594E-02
    7.28380E+06    6.55440E-02
    7.30381E+06    6.64223E-02
    7.33383E+06    6.73495E-02
    7.34843E+06    6.73355E-02
    7.37125E+06    6.81085E-02
    7.40127E+06    6.96021E-02
    7.41818E+06    6.94519E-02
    7.43819E+06    6.98198E-02
    7.46821E+06    7.12797E-02
    7.48822E+06    7.10080E-02
    7.50594E+06    7.37907E-02
    7.53385E+06    7.22785E-02
    7.55387E+06    7.43479E-02
    7.57388E+06    7.33877E-02
    7.59429E+06    7.40112E-02
    7.61431E+06    7.52448E-02
    7.64433E+06    7.60405E-02
    7.66434E+06    7.60471E-02
    7.68435E+06    7.65928E-02
    7.70862E+06    7.73860E-02
    7.72863E+06    7.79485E-02
    7.74863E+06    7.86099E-02
    7.77440E+06    7.93463E-02
    7.79441E+06    8.01228E-02
    7.82152E+06    8.09989E-02
    7.84402E+06    8.18590E-02
    7.86360E+06    8.23660E-02
    7.88553E+06    8.29909E-02
    7.90554E+06    8.36947E-02
    7.92449E+06    8.44667E-02
    7.95461E+06    8.56665E-02
    7.97462E+06    8.63716E-02
    7.99463E+06    8.70864E-02
    8.01270E+06    8.77628E-02
    8.03584E+06    8.86301E-02
    8.06585E+06    8.97698E-02
    8.08586E+06    9.05429E-02
    8.10724E+06    9.14092E-02
    8.12839E+06    9.22734E-02
    8.14473E+06    9.30374E-02
    8.17473E+06    9.42301E-02
    8.19474E+06    9.54723E-02
    8.21840E+06    9.62156E-02
    8.23842E+06    9.70785E-02
    8.25843E+06    9.82093E-02
    8.27844E+06    9.95478E-02
    8.30846E+06    1.00541E-01
    8.32846E+06    1.01327E-01
    8.34848E+06    1.02330E-01
    8.36805E+06    1.03391E-01
    8.38806E+06    1.04233E-01
    8.41807E+06    1.05806E-01
    8.43808E+06    1.06927E-01
    8.45790E+06    1.08413E-01
    8.47790E+06    1.09378E-01
    8.50791E+06    1.10861E-01
    8.52793E+06    1.11976E-01
    8.54315E+06    1.13088E-01
    8.56521E+06    1.14365E-01
    8.58725E+06    1.15760E-01
    8.61129E+06    1.17328E-01
    8.63153E+06    1.18823E-01
    8.65558E+06    1.20366E-01
    8.67762E+06    1.22085E-01
    8.69967E+06    1.23863E-01
    8.72011E+06    1.25582E-01
    8.74291E+06    1.27385E-01
    8.76498E+06    1.29528E-01
    8.78705E+06    1.31781E-01
    8.80860E+06    1.35024E-01
    8.83065E+06    1.39667E-01

File: 1198F100.DAT
 nimonic 105; bg19; 100MPA; 1198K; BG;
 100.
 1198.
  3
400   
    0.00000E+00    0.00000E+00
    2.01000E+02   -5.27574E-05
    4.03000E+02   -4.25208E-05
    8.06000E+02    2.20448E-04
    1.20900E+03    3.91656E-04
    1.61600E+03    3.90475E-04
    2.23000E+03    3.76307E-04
    2.63900E+03    4.06610E-04
    3.04500E+03    3.59778E-04
    3.44700E+03    7.09197E-04
    3.85100E+03    6.45854E-04
    4.25300E+03    7.62307E-04
    4.66200E+03    7.33590E-04
    5.06500E+03    7.45785E-04
    5.46900E+03    7.57193E-04
    6.22500E+03    8.46098E-04
    7.02900E+03    8.77174E-04
    7.83600E+03    1.12103E-03
    8.64200E+03    1.12220E-03
    9.48100E+03    1.11277E-03
    1.02890E+04    1.15052E-03
    1.10950E+04    1.22445E-03
    1.19020E+04    1.07147E-03
    1.27290E+04    1.11867E-03
    1.35380E+04    1.13558E-03
    1.43540E+04    1.17687E-03
    1.51640E+04    1.21580E-03
    1.59700E+04    1.25197E-03
    1.67800E+04    1.34437E-03
    1.75870E+04    1.34673E-03
    1.83960E+04    1.41750E-03
    1.92030E+04    1.36482E-03
    2.00110E+04    1.52246E-03
    2.12270E+04    1.53190E-03
    2.28490E+04    1.57907E-03
    2.44690E+04    1.50399E-03
    2.60890E+04    1.53779E-03
    2.77090E+04    1.58339E-03
    2.93230E+04    1.63606E-03
    3.09420E+04    1.65807E-03
    3.25550E+04    1.69620E-03
    3.41740E+04    1.96107E-03
    3.57870E+04    1.93199E-03
    3.74060E+04    1.83886E-03
    3.90290E+04    1.99486E-03
    4.06460E+04    1.82668E-03
    4.22760E+04    1.88051E-03
    4.38910E+04    1.86362E-03
    4.55140E+04    2.02472E-03
    4.71310E+04    1.91745E-03
    4.87520E+04    1.91352E-03
    5.03760E+04    1.95046E-03
    5.19960E+04    1.92570E-03
    5.36140E+04    1.93356E-03
    5.52320E+04    2.16105E-03
    5.68490E+04    2.12137E-03
    5.84720E+04    2.14062E-03
    6.00900E+04    2.13944E-03
    6.17100E+04    2.17519E-03
    6.33380E+04    2.15830E-03
    6.49560E+04    2.21133E-03
    6.69690E+04    2.25651E-03
    6.98780E+04    2.33860E-03
    7.30980E+04    2.38063E-03
    7.63140E+04    2.42069E-03
    7.95300E+04    2.42697E-03
    8.27460E+04    2.30207E-03
    8.59560E+04    2.36374E-03
    8.88240E+04    2.40105E-03
    9.15830E+04    2.44622E-03
    9.48060E+04    2.52869E-03
    9.80270E+04    2.62529E-03
    1.01247E+05    2.59820E-03
    1.04467E+05    2.73013E-03
    1.07685E+05    2.73837E-03
    1.10900E+05    2.63393E-03
    1.14115E+05    2.67437E-03
    1.17325E+05    2.70539E-03
    1.20545E+05    2.73170E-03
    1.23763E+05    2.78313E-03
    1.26975E+05    2.86518E-03
    1.30183E+05    2.96725E-03
    1.33393E+05    3.00454E-03
    1.36629E+05    3.05360E-03
    1.39841E+05    3.12660E-03
    1.43063E+05    3.13210E-03
    1.44672E+05    3.11090E-03
    1.46284E+05    3.14740E-03
    1.47893E+05    3.03633E-03
    1.48719E+05    3.09520E-03
    1.49963E+05    3.05478E-03
    1.52373E+05    3.25297E-03
    1.53576E+05    3.23335E-03
    1.55985E+05    3.48957E-03
    1.58401E+05    3.36834E-03
    1.60823E+05    3.45191E-03
    1.63440E+05    3.40090E-03
    1.65856E+05    3.42994E-03
    1.68266E+05    3.49193E-03
    1.70672E+05    3.51351E-03
    1.73074E+05    3.54960E-03
    1.74283E+05    3.51994E-03
    1.76271E+05    3.64037E-03
    1.78677E+05    3.58388E-03
    1.81091E+05    3.59840E-03
    1.83500E+05    3.62860E-03
    1.85911E+05    3.60193E-03
    1.88321E+05    3.60624E-03
    1.90739E+05    3.54622E-03
    1.93144E+05    3.54897E-03
    1.95557E+05    3.64625E-03
    1.97964E+05    3.65841E-03
    2.00374E+05    3.70431E-03
    2.02786E+05    3.76628E-03
    2.05201E+05    3.81021E-03
    2.07608E+05    3.85766E-03
    2.10021E+05    3.90355E-03
    2.12428E+05    3.83413E-03
    2.14833E+05    3.92904E-03
    2.17241E+05    4.04629E-03
    2.19657E+05    3.87061E-03
    2.22069E+05    4.01374E-03
    2.24480E+05    3.94629E-03
    2.26882E+05    3.92080E-03
    2.29298E+05    3.95453E-03
    2.31705E+05    3.99296E-03
    2.34112E+05    4.00747E-03
    2.36523E+05    4.04001E-03
    2.38931E+05    4.04237E-03
    2.40573E+05    4.09177E-03
    2.42544E+05    4.12627E-03
    2.44952E+05    4.11255E-03
    2.47362E+05    4.19959E-03
    2.50989E+05    4.18587E-03
    2.53405E+05    4.33406E-03
    2.55818E+05    4.36424E-03
    2.58233E+05    4.35993E-03
    2.60646E+05    4.23644E-03
    2.63046E+05    4.43127E-03
    2.65455E+05    4.30818E-03
    2.67863E+05    4.35758E-03
    2.70276E+05    4.39207E-03
    2.72692E+05    4.47634E-03
    2.75103E+05    4.48575E-03
    2.77513E+05    4.50338E-03
    2.79917E+05    4.62488E-03
    2.82327E+05    4.64016E-03
    2.84731E+05    4.77104E-03
    2.87145E+05    4.63781E-03
    2.89552E+05    4.64251E-03
    2.91954E+05    4.77652E-03
    2.94370E+05    4.77887E-03
    2.96786E+05    4.84431E-03
    2.99195E+05    4.71736E-03
    3.01602E+05    4.74988E-03
    3.04005E+05    4.87761E-03
    3.06415E+05    4.85136E-03
    3.08823E+05    4.95714E-03
    3.11235E+05    4.96301E-03
    3.13646E+05    4.99553E-03
    3.16060E+05    5.09268E-03
    3.18471E+05    5.15691E-03
    3.20882E+05    5.15104E-03
    3.23294E+05    5.09659E-03
    3.25709E+05    5.11383E-03
    3.28120E+05    5.21214E-03
    3.30526E+05    5.22389E-03
    3.32939E+05    5.27363E-03
    3.35352E+05    5.34255E-03
    3.37767E+05    5.42557E-03
    3.40180E+05    5.52150E-03
    3.42593E+05    5.53403E-03
    3.47415E+05    5.51719E-03
    3.49823E+05    5.55673E-03
    3.52230E+05    5.63269E-03
    3.54646E+05    5.69924E-03
    3.57060E+05    5.83076E-03
    3.61887E+05    5.88360E-03
    3.64287E+05    5.94348E-03
    3.66700E+05    6.00023E-03
    3.69114E+05    5.86833E-03
    3.71525E+05    5.91413E-03
    3.76342E+05    6.01354E-03
    3.78745E+05    6.12311E-03
    3.81151E+05    6.20410E-03
    3.83558E+05    6.24166E-03
    3.85966E+05    6.35903E-03
    3.90775E+05    6.31795E-03
    3.93182E+05    6.35746E-03
    3.95593E+05    6.39228E-03
    3.98001E+05    6.49790E-03
    4.00405E+05    6.43610E-03
    4.05224E+05    6.64887E-03
    4.07628E+05    6.72982E-03
    4.10036E+05    6.72395E-03
    4.12439E+05    6.68016E-03
    4.14846E+05    6.66256E-03
    4.16259E+05    6.68485E-03
    4.18667E+05    6.71379E-03
    4.21075E+05    6.64872E-03
    4.23486E+05    6.65497E-03
    4.25893E+05    6.70112E-03
    4.28311E+05    6.65028E-03
    4.30720E+05    6.67570E-03
    4.33126E+05    6.75235E-03
    4.35528E+05    6.80279E-03
    4.37938E+05    6.96467E-03
    4.40345E+05    6.93652E-03
    4.42757E+05    6.99985E-03
    4.45168E+05    7.03778E-03
    4.47574E+05    6.96780E-03
    4.49982E+05    7.16990E-03
    4.52391E+05    7.05498E-03
    4.54800E+05    7.02097E-03
    4.57214E+05    7.04950E-03
    4.59624E+05    7.14606E-03
    4.62032E+05    7.17968E-03
    4.64449E+05    7.27348E-03
    4.66862E+05    7.36025E-03
    4.69275E+05    7.47240E-03
    4.71679E+05    7.37354E-03
    4.74088E+05    7.37627E-03
    4.76490E+05    7.43997E-03
    4.78893E+05    7.44271E-03
    4.81303E+05    7.50562E-03
    4.83710E+05    7.56814E-03
    4.86117E+05    7.67168E-03
    4.88527E+05    7.68457E-03
    4.90932E+05    7.82286E-03
    4.93339E+05    7.80958E-03
    4.95747E+05    7.85412E-03
    4.98156E+05    7.76036E-03
    5.00570E+05    7.81232E-03
    5.02971E+05    7.85177E-03
    5.05383E+05    7.95098E-03
    5.07735E+05    8.03886E-03
    5.10146E+05    8.14118E-03
    5.12555E+05    8.22709E-03
    5.14959E+05    8.22631E-03
    5.17371E+05    8.28683E-03
    5.19783E+05    8.19663E-03
    5.22185E+05    8.27434E-03
    5.24593E+05    8.28331E-03
    5.27007E+05    8.35828E-03
    5.29410E+05    8.39849E-03
    5.31017E+05    8.49882E-03
    5.33421E+05    8.52498E-03
    5.35831E+05    8.65964E-03
    5.38246E+05    8.60578E-03
    5.40653E+05    8.67877E-03
    5.43066E+05    8.81107E-03
    5.45474E+05    8.96403E-03
    5.47887E+05    8.98159E-03
    5.50291E+05    8.97964E-03
    5.52698E+05    8.94023E-03
    5.55104E+05    9.02802E-03
    5.57509E+05    9.10995E-03
    5.59913E+05    9.21606E-03
    5.62326E+05    9.32060E-03
    5.64730E+05    9.41304E-03
    5.67136E+05    9.44385E-03
    5.69544E+05    9.41889E-03
    5.71950E+05    9.47856E-03
    5.74361E+05    9.47154E-03
    5.76771E+05    9.55577E-03
    5.79184E+05    9.67314E-03
    5.81599E+05    9.75385E-03
    5.82801E+05    9.74488E-03
    5.85209E+05    9.79089E-03
    5.87615E+05    9.82871E-03
    5.90026E+05    9.93474E-03
    5.92434E+05    9.99672E-03
    5.94851E+05    1.00119E-02
    5.97264E+05    1.01362E-02
    5.99678E+05    1.01557E-02
    6.02087E+05    1.01873E-02
    6.04497E+05    1.02637E-02
    6.06902E+05    1.04024E-02
    6.09110E+05    1.02995E-02
    6.11516E+05    1.05672E-02
    6.13919E+05    1.05446E-02
    6.16328E+05    1.05746E-02
    6.18735E+05    1.06237E-02
    6.21152E+05    1.06011E-02
    6.23562E+05    1.07585E-02
    6.25976E+05    1.08659E-02
    6.28383E+05    1.09645E-02
    6.30789E+05    1.10046E-02
    6.33200E+05    1.10482E-02
    6.35607E+05    1.10322E-02
    6.38011E+05    1.11845E-02
    6.40418E+05    1.12604E-02
    6.42822E+05    1.13772E-02
    6.45232E+05    1.13939E-02
    6.47641E+05    1.13269E-02
    6.50048E+05    1.14149E-02
    6.52464E+05    1.15869E-02
    6.54874E+05    1.16146E-02
    6.57282E+05    1.17430E-02
    6.59690E+05    1.17165E-02
    6.62095E+05    1.18286E-02
    6.64502E+05    1.19080E-02
    6.66910E+05    1.19196E-02
    6.69480E+05    1.19504E-02
    6.71888E+05    1.20659E-02
    6.74088E+05    1.20772E-02
    6.75663E+05    1.21273E-02
    6.77591E+05    1.22911E-02
    6.79999E+05    1.25104E-02
    6.82402E+05    1.24280E-02
    6.84804E+05    1.24614E-02
    6.86023E+05    1.25652E-02
    6.88432E+05    1.25256E-02
    6.90844E+05    1.25870E-02
    6.93257E+05    1.27110E-02
    6.94624E+05    1.28603E-02
    6.96874E+05    1.29928E-02
    6.99276E+05    1.28809E-02
    7.01690E+05    1.29535E-02
    7.04100E+05    1.30701E-02
    7.06506E+05    1.31688E-02
    7.08913E+05    1.33250E-02
    7.11320E+05    1.32745E-02
    7.13730E+05    1.33825E-02
    7.16139E+05    1.34676E-02
    7.18550E+05    1.36571E-02
    7.20958E+05    1.36082E-02
    7.23369E+05    1.36668E-02
    7.25780E+05    1.37903E-02
    7.28196E+05    1.39332E-02
    7.30607E+05    1.40423E-02
    7.33007E+05    1.40508E-02
    7.35417E+05    1.41067E-02
    7.37828E+05    1.42674E-02
    7.40242E+05    1.43893E-02
    7.42646E+05    1.44312E-02
    7.45059E+05    1.45080E-02
    7.47477E+05    1.46403E-02
    7.49888E+05    1.47501E-02
    7.52300E+05    1.48983E-02
    7.53641E+05    1.48122E-02
    7.55121E+05    1.52179E-02
    7.56363E+05    1.52159E-02
    7.58765E+05    1.52477E-02
    7.60490E+05    1.53551E-02
    7.62047E+05    1.54831E-02
    7.64451E+05    1.56273E-02
    7.66863E+05    1.56544E-02
    7.69271E+05    1.58501E-02
    7.71679E+05    1.59911E-02
    7.74095E+05    1.59977E-02
    7.76501E+05    1.61449E-02
    7.78911E+05    1.63502E-02
    7.80548E+05    1.63874E-02
    7.82513E+05    1.64873E-02
    7.84923E+05    1.66957E-02
    7.87340E+05    1.67414E-02
    7.89752E+05    1.68463E-02
    7.90960E+05    1.70421E-02
    7.92160E+05    1.71385E-02
    7.93362E+05    1.71637E-02
    7.94570E+05    1.71606E-02
    7.95773E+05    1.72120E-02
    7.96974E+05    1.72863E-02
    7.98178E+05    1.74164E-02
    7.99385E+05    1.76461E-02
    8.00594E+05    1.75262E-02
    8.01800E+05    1.76283E-02
    8.02999E+05    1.77405E-02
    8.04201E+05    1.79374E-02
    8.05400E+05    1.80236E-02
    8.06601E+05    1.81612E-02
    8.07808E+05    1.82042E-02
    8.09012E+05    1.83213E-02
    8.10218E+05    1.83924E-02
    8.11424E+05    1.85602E-02
    8.12629E+05    1.86058E-02
    8.13833E+05    1.86850E-02
    8.15038E+05    1.88229E-02
    8.16247E+05    1.89732E-02
    8.17447E+05    1.91965E-02
    8.18654E+05    1.91397E-02
    8.19859E+05    1.93023E-02
    8.21058E+05    1.93988E-02
    8.22263E+05    1.94868E-02
    8.23471E+05    1.96274E-02
    8.24676E+05    1.98401E-02
    8.25878E+05    1.98763E-02
    8.27083E+05    2.00570E-02
    8.28285E+05    2.02923E-02
    8.29492E+05    2.02715E-02
    8.30699E+05    2.04397E-02
    8.31907E+05    2.07521E-02
    8.33111E+05    2.09476E-02
    8.34315E+05    2.10355E-02
    8.35515E+05    2.12513E-02
    8.36718E+05    2.14552E-02
    8.37919E+05    2.18505E-02
    8.39120E+05    2.21605E-02
    8.40327E+05    2.30400E-02

File: 1198F150.DAT
 nimonic 105; bg11; 150MPA; 1198K; BG;
 150.
 1198.
  3
393   
    0.00000E+00    0.00000E+00
    2.06000E+02    1.68816E-04
    4.08000E+02    4.11957E-04
    6.14000E+02    3.43900E-04
    6.95000E+02    3.57866E-04
    7.12000E+02    4.15891E-04
    1.03500E+03    4.85124E-04
    1.43900E+03    7.57289E-04
    1.85400E+03    7.91108E-04
    2.26300E+03    7.62401E-04
    2.67800E+03    8.61100E-04
    3.50200E+03    1.01700E-03
    4.33300E+03    1.19901E-03
    5.14700E+03    1.24028E-03
    5.96000E+03    1.30749E-03
    7.19500E+03    1.50791E-03
    7.60400E+03    1.59082E-03
    8.84800E+03    1.69533E-03
    1.00850E+04    1.77882E-03
    1.04910E+04    1.84265E-03
    1.17140E+04    1.93044E-03
    1.25290E+04    2.08264E-03
    1.33610E+04    2.18396E-03
    1.41790E+04    2.21537E-03
    1.53970E+04    2.32787E-03
    1.58050E+04    2.36811E-03
    1.70390E+04    2.50748E-03
    1.82780E+04    2.56793E-03
    1.86940E+04    2.60640E-03
    1.99260E+04    2.70865E-03
    2.07460E+04    2.79754E-03
    2.15570E+04    2.87838E-03
    2.23790E+04    2.92174E-03
    2.36120E+04    2.95921E-03
    2.40270E+04    3.01061E-03
    2.52560E+04    3.09340E-03
    2.64790E+04    3.27817E-03
    2.68850E+04    3.29249E-03
    2.81090E+04    3.33367E-03
    2.89230E+04    3.37701E-03
    2.97480E+04    3.44663E-03
    3.05690E+04    3.57683E-03
    3.17920E+04    3.77974E-03
    3.22010E+04    3.74877E-03
    3.34340E+04    3.75583E-03
    3.46650E+04    3.89912E-03
    3.50810E+04    3.91421E-03
    3.63070E+04    4.00692E-03
    3.71290E+04    4.18740E-03
    3.79490E+04    4.15997E-03
    3.87670E+04    4.19504E-03
    4.00100E+04    4.32495E-03
    4.04160E+04    4.41076E-03
    4.16550E+04    4.43897E-03
    4.28870E+04    4.50499E-03
    4.32960E+04    4.56826E-03
    4.45280E+04    4.65875E-03
    4.53600E+04    4.79153E-03
    4.61820E+04    4.84225E-03
    4.69960E+04    4.84734E-03
    4.82220E+04    4.92723E-03
    4.86280E+04    4.97462E-03
    4.98480E+04    5.10540E-03
    5.10710E+04    5.30899E-03
    5.14780E+04    5.35537E-03
    5.27110E+04    5.34128E-03
    5.35270E+04    5.38238E-03
    5.43520E+04    5.46888E-03
    5.51640E+04    5.54442E-03
    5.63920E+04    5.73226E-03
    5.68070E+04    5.70839E-03
    5.80340E+04    5.73148E-03
    5.92680E+04    5.92104E-03
    5.96680E+04    5.97796E-03
    6.09030E+04    6.04192E-03
    6.17210E+04    6.17941E-03
    6.25290E+04    6.16455E-03
    6.33510E+04    6.21696E-03
    6.43800E+04    6.32216E-03
    6.47880E+04    6.40800E-03
    6.59320E+04    6.44221E-03
    6.71630E+04    6.55834E-03
    6.75760E+04    6.56205E-03
    6.88100E+04    6.75908E-03
    6.96310E+04    6.87537E-03
    7.04530E+04    6.86560E-03
    7.12790E+04    6.86911E-03
    7.25090E+04    6.96506E-03
    7.29150E+04    7.01938E-03
    7.41440E+04    7.22277E-03
    7.53680E+04    7.26536E-03
    7.57810E+04    7.30150E-03
    7.70130E+04    7.38705E-03
    7.78260E+04    7.43569E-03
    7.86490E+04    7.58294E-03
    7.94710E+04    7.59271E-03
    8.07010E+04    7.67472E-03
    8.11100E+04    7.71143E-03
    8.23360E+04    7.87154E-03
    8.35550E+04    7.96017E-03
    8.39710E+04    7.97910E-03
    8.52030E+04    8.09895E-03
    8.60240E+04    8.18464E-03
    8.68460E+04    8.26446E-03
    8.76690E+04    8.38291E-03
    8.89110E+04    8.48398E-03
    8.93380E+04    8.50661E-03
    9.06270E+04    8.55753E-03
    9.18560E+04    8.82185E-03
    9.22650E+04    8.80215E-03
    9.35350E+04    8.88778E-03
    9.47500E+04    9.08474E-03
    9.57590E+04    9.24365E-03
    9.67720E+04    9.25944E-03
    9.82870E+04    9.46296E-03
    9.87950E+04    9.50993E-03
    1.00311E+05    9.65513E-03
    1.01829E+05    9.81102E-03
    1.02337E+05    9.87396E-03
    1.03857E+05    1.00540E-02
    1.04861E+05    1.01340E-02
    1.05871E+05    1.01833E-02
    1.06885E+05    1.03348E-02
    1.07896E+05    1.04548E-02
    1.08404E+05    1.04601E-02
    1.08913E+05    1.05878E-02
    1.10424E+05    1.07192E-02
    1.10933E+05    1.07768E-02
    1.11946E+05    1.08175E-02
    1.12451E+05    1.08952E-02
    1.13960E+05    1.10542E-02
    1.14468E+05    1.11268E-02
    1.14976E+05    1.12009E-02
    1.15987E+05    1.13052E-02
    1.17002E+05    1.14140E-02
    1.18011E+05    1.14968E-02
    1.18515E+05    1.15707E-02
    1.19024E+05    1.16645E-02
    1.20545E+05    1.17965E-02
    1.21051E+05    1.18599E-02
    1.22060E+05    1.20489E-02
    1.22563E+05    1.21253E-02
    1.24086E+05    1.21780E-02
    1.24594E+05    1.23345E-02
    1.25100E+05    1.24151E-02
    1.26110E+05    1.25409E-02
    1.27124E+05    1.26540E-02
    1.28136E+05    1.27583E-02
    1.28643E+05    1.27725E-02
    1.29150E+05    1.28560E-02
    1.30665E+05    1.29792E-02
    1.31174E+05    1.30873E-02
    1.32191E+05    1.33048E-02
    1.32695E+05    1.33000E-02
    1.34213E+05    1.35042E-02
    1.34716E+05    1.36058E-02
    1.35218E+05    1.37232E-02
    1.36221E+05    1.37044E-02
    1.37228E+05    1.39025E-02
    1.38235E+05    1.40729E-02
    1.38737E+05    1.40958E-02
    1.39245E+05    1.41070E-02
    1.40756E+05    1.44463E-02
    1.41262E+05    1.44779E-02
    1.42276E+05    1.45667E-02
    1.42778E+05    1.47085E-02
    1.44294E+05    1.48700E-02
    1.44799E+05    1.49202E-02
    1.45302E+05    1.50111E-02
    1.46321E+05    1.51943E-02
    1.47325E+05    1.52813E-02
    1.48339E+05    1.54578E-02
    1.48848E+05    1.55838E-02
    1.49356E+05    1.56320E-02
    1.50610E+05    1.57883E-02
    1.50875E+05    1.59276E-02
    1.51882E+05    1.59837E-02
    1.52384E+05    1.60802E-02
    1.53905E+05    1.63510E-02
    1.54411E+05    1.63659E-02
    1.54918E+05    1.64633E-02
    1.55925E+05    1.66207E-02
    1.56939E+05    1.67995E-02
    1.57956E+05    1.68987E-02
    1.58462E+05    1.69844E-02
    1.58968E+05    1.71436E-02
    1.60480E+05    1.72916E-02
    1.60989E+05    1.74921E-02
    1.61997E+05    1.75339E-02
    1.62505E+05    1.75990E-02
    1.64029E+05    1.79089E-02
    1.64532E+05    1.79665E-02
    1.65041E+05    1.80458E-02
    1.66051E+05    1.83611E-02
    1.67062E+05    1.84022E-02
    1.68079E+05    1.87279E-02
    1.68584E+05    1.86995E-02
    1.69093E+05    1.87714E-02
    1.70606E+05    1.90818E-02
    1.71113E+05    1.91284E-02
    1.72122E+05    1.94613E-02
    1.72624E+05    1.94401E-02
    1.74153E+05    1.98742E-02
    1.74661E+05    1.98698E-02
    1.75163E+05    1.99008E-02
    1.76174E+05    2.01649E-02
    1.77186E+05    2.03332E-02
    1.78196E+05    2.05719E-02
    1.78701E+05    2.07531E-02
    1.79203E+05    2.06964E-02
    1.80721E+05    2.10186E-02
    1.81236E+05    2.11122E-02
    1.82248E+05    2.13997E-02
    1.82753E+05    2.14538E-02
    1.84269E+05    2.17983E-02
    1.84771E+05    2.19453E-02
    1.85276E+05    2.21288E-02
    1.86291E+05    2.22456E-02
    1.87298E+05    2.25896E-02
    1.88309E+05    2.26991E-02
    1.88812E+05    2.28810E-02
    1.89321E+05    2.29693E-02
    1.90840E+05    2.33554E-02
    1.91349E+05    2.33567E-02
    1.92353E+05    2.36791E-02
    1.92858E+05    2.37632E-02
    1.94375E+05    2.41440E-02
    1.94883E+05    2.41939E-02
    1.95385E+05    2.43948E-02
    1.96396E+05    2.45763E-02
    1.97404E+05    2.48898E-02
    1.98419E+05    2.52331E-02
    1.98926E+05    2.52935E-02
    1.99435E+05    2.53628E-02
    2.00952E+05    2.57633E-02
    2.01457E+05    2.60085E-02
    2.02461E+05    2.62234E-02
    2.02966E+05    2.63024E-02
    2.04481E+05    2.67686E-02
    2.04985E+05    2.68620E-02
    2.05488E+05    2.70515E-02
    2.06493E+05    2.72989E-02
    2.07500E+05    2.76215E-02
    2.08511E+05    2.78871E-02
    2.09016E+05    2.80102E-02
    2.09519E+05    2.81152E-02
    2.11031E+05    2.85637E-02
    2.11539E+05    2.86966E-02
    2.12551E+05    2.90587E-02
    2.13056E+05    2.91036E-02
    2.13565E+05    2.92516E-02
    2.14579E+05    2.95355E-02
    2.15084E+05    2.97596E-02
    2.15599E+05    2.98864E-02
    2.16603E+05    3.01652E-02
    2.17102E+05    3.03591E-02
    2.17611E+05    3.05851E-02
    2.18627E+05    3.08843E-02
    2.19133E+05    3.09700E-02
    2.19641E+05    3.11274E-02
    2.20651E+05    3.14752E-02
    2.21159E+05    3.17109E-02
    2.21667E+05    3.18805E-02
    2.22675E+05    3.21149E-02
    2.23181E+05    3.23070E-02
    2.23687E+05    3.25093E-02
    2.24697E+05    3.28808E-02
    2.25206E+05    3.29435E-02
    2.25706E+05    3.31967E-02
    2.26712E+05    3.35611E-02
    2.27218E+05    3.37259E-02
    2.27723E+05    3.39079E-02
    2.28736E+05    3.42497E-02
    2.29244E+05    3.44560E-02
    2.29755E+05    3.45987E-02
    2.30758E+05    3.49319E-02
    2.31264E+05    3.52007E-02
    2.31771E+05    3.52832E-02
    2.32781E+05    3.56723E-02
    2.33288E+05    3.60144E-02
    2.33792E+05    3.60917E-02
    2.34808E+05    3.64554E-02
    2.35314E+05    3.67387E-02
    2.35818E+05    3.68491E-02
    2.36829E+05    3.72617E-02
    2.37333E+05    3.74836E-02
    2.37840E+05    3.76258E-02
    2.38861E+05    3.81140E-02
    2.39370E+05    3.82651E-02
    2.39872E+05    3.85744E-02
    2.40875E+05    3.89053E-02
    2.41379E+05    3.90803E-02
    2.41881E+05    3.92591E-02
    2.42884E+05    3.97144E-02
    2.43393E+05    4.00379E-02
    2.43898E+05    4.01481E-02
    2.44916E+05    4.06455E-02
    2.45416E+05    4.08671E-02
    2.45915E+05    4.11485E-02
    2.46921E+05    4.15701E-02
    2.47427E+05    4.17379E-02
    2.47928E+05    4.20082E-02
    2.48949E+05    4.23909E-02
    2.49451E+05    4.27369E-02
    2.49959E+05    4.28989E-02
    2.50973E+05    4.34575E-02
    2.51474E+05    4.35594E-02
    2.51983E+05    4.38472E-02
    2.52990E+05    4.43891E-02
    2.53498E+05    4.46447E-02
    2.54007E+05    4.48727E-02
    2.55008E+05    4.53059E-02
    2.55509E+05    4.55500E-02
    2.56015E+05    4.58506E-02
    2.57028E+05    4.63534E-02
    2.57530E+05    4.65901E-02
    2.58032E+05    4.68610E-02
    2.59050E+05    4.74741E-02
    2.59556E+05    4.77426E-02
    2.60062E+05    4.79767E-02
    2.61066E+05    4.85036E-02
    2.61565E+05    4.88027E-02
    2.62073E+05    4.91016E-02
    2.63080E+05    4.95683E-02
    2.63587E+05    4.99336E-02
    2.64096E+05    5.01988E-02
    2.64762E+05    5.05152E-02
    2.64906E+05    5.05517E-02
    2.65134E+05    5.08065E-02
    2.66147E+05    5.12902E-02
    2.66656E+05    5.16569E-02
    2.67165E+05    5.19354E-02
    2.68179E+05    5.24547E-02
    2.68686E+05    5.27255E-02
    2.69194E+05    5.30473E-02
    2.70195E+05    5.36279E-02
    2.70699E+05    5.39191E-02
    2.71206E+05    5.42237E-02
    2.72214E+05    5.49167E-02
    2.72721E+05    5.53068E-02
    2.73221E+05    5.55801E-02
    2.74232E+05    5.62263E-02
    2.74738E+05    5.65795E-02
    2.75240E+05    5.68628E-02
    2.76249E+05    5.75480E-02
    2.76755E+05    5.79386E-02
    2.77261E+05    5.83266E-02
    2.78267E+05    5.90370E-02
    2.78766E+05    5.93077E-02
    2.79268E+05    5.97444E-02
    2.80279E+05    6.04490E-02
    2.80788E+05    6.07963E-02
    2.81293E+05    6.12276E-02
    2.82304E+05    6.19801E-02
    2.82810E+05    6.23011E-02
    2.83315E+05    6.26538E-02
    2.84324E+05    6.34213E-02
    2.84823E+05    6.37946E-02
    2.85323E+05    6.41933E-02
    2.86337E+05    6.50339E-02
    2.86840E+05    6.54920E-02
    2.87343E+05    6.58506E-02
    2.88363E+05    6.66224E-02
    2.88870E+05    6.70402E-02
    2.89373E+05    6.74926E-02
    2.90379E+05    6.84781E-02
    2.90888E+05    6.88248E-02
    2.91390E+05    6.92191E-02
    2.92401E+05    7.02145E-02
    2.92901E+05    7.06636E-02
    2.93408E+05    7.10578E-02
    2.94417E+05    7.20600E-02
    2.94923E+05    7.25042E-02
    2.95430E+05    7.30367E-02
    2.96439E+05    7.40279E-02
    2.96948E+05    7.45584E-02
    2.97453E+05    7.50861E-02
    2.98467E+05    7.61833E-02
    2.98973E+05    7.67145E-02
    2.99472E+05    7.74642E-02
    2.99982E+05    7.79962E-02
    3.00486E+05    7.86320E-02
    3.00990E+05    7.91295E-02
    3.01493E+05    7.97234E-02
    3.02501E+05    8.10192E-02
    3.03008E+05    8.16947E-02
    3.04523E+05    8.37956E-02
    3.05031E+05    8.45000E-02
    3.06040E+05    8.59790E-02
    3.06549E+05    8.69292E-02
    3.08069E+05    8.99203E-02
    3.08572E+05    9.11544E-02
    3.09081E+05    9.30362E-02
