Repository: Benjamin-Burchill/University-Project

File: 1198F170.DAT
 nimonic 105; bg35; 170MPa; 1198K; BG;
 170.
 1198.
  3
370   
    0.00000E+00    0.00000E+00
    2.04000E+02    1.14953E-04
    4.09000E+02    1.47626E-04
    1.23200E+03    3.35377E-04
    2.05000E+03    4.77052E-04
    2.86800E+03    5.73064E-04
    3.68600E+03    6.63560E-04
    4.50900E+03    7.46572E-04
    7.39100E+03    9.48761E-04
    9.03300E+03    1.07029E-03
    1.23090E+04    1.27320E-03
    1.39450E+04    1.32943E-03
    1.88600E+04    1.61248E-03
    2.21370E+04    1.77244E-03
    2.70680E+04    1.90016E-03
    2.87090E+04    1.97600E-03
    3.36350E+04    2.10133E-03
    3.69230E+04    2.19916E-03
    4.18330E+04    2.27104E-03
    4.34730E+04    2.33900E-03
    4.83950E+04    2.43601E-03
    5.16770E+04    2.45564E-03
    5.65790E+04    2.58563E-03
    5.82120E+04    2.62451E-03
    6.31430E+04    2.67869E-03
    6.64290E+04    2.74976E-03
    7.13600E+04    2.75958E-03
    7.30060E+04    2.83377E-03
    7.73550E+04    3.02691E-03
    8.06440E+04    3.05203E-03
    8.55560E+04    3.16585E-03
    8.71990E+04    3.15015E-03
    9.09830E+04    3.25925E-03
    9.55210E+04    3.33224E-03
    1.02446E+05    3.47231E-03
    1.04759E+05    3.48957E-03
    1.11691E+05    3.54724E-03
    1.16321E+05    3.66140E-03
    1.23271E+05    3.74456E-03
    1.25587E+05    3.72965E-03
    1.32514E+05    3.80692E-03
    1.37140E+05    3.84025E-03
    1.44071E+05    3.94104E-03
    1.46383E+05    3.93751E-03
    1.53316E+05    4.01712E-03
    1.57932E+05    4.05280E-03
    1.64921E+05    4.09475E-03
    1.67239E+05    4.16258E-03
    1.74181E+05    4.20179E-03
    1.77667E+05    4.23864E-03
    1.84604E+05    4.30607E-03
    1.86912E+05    4.38486E-03
    1.93849E+05    4.45933E-03
    1.98469E+05    4.48638E-03
    2.05396E+05    4.55692E-03
    2.07713E+05    4.58828E-03
    2.14644E+05    4.60395E-03
    2.19274E+05    4.64471E-03
    2.26206E+05    4.71289E-03
    2.28510E+05    4.74267E-03
    2.35461E+05    4.76226E-03
    2.40084E+05    4.79753E-03
    2.47101E+05    4.85708E-03
    2.48246E+05    4.83710E-03
    2.55179E+05    4.97892E-03
    2.59806E+05    5.08782E-03
    2.66738E+05    5.15950E-03
    2.69056E+05    5.34436E-03
    2.75998E+05    5.36276E-03
    2.80623E+05    5.36511E-03
    2.87546E+05    5.36119E-03
    2.89862E+05    5.35689E-03
    2.96797E+05    5.37411E-03
    3.01428E+05    5.42776E-03
    3.08367E+05    5.47945E-03
    3.10675E+05    5.49198E-03
    3.17611E+05    5.53231E-03
    3.22230E+05    5.53113E-03
    3.29163E+05    5.57381E-03
    3.31476E+05    5.61217E-03
    3.38412E+05    5.67912E-03
    3.43036E+05    5.72218E-03
    3.49980E+05    5.82552E-03
    3.52293E+05    5.87601E-03
    3.59224E+05    5.96328E-03
    3.63856E+05    5.99968E-03
    3.70803E+05    6.02825E-03
    3.73114E+05    6.05134E-03
    3.80047E+05    6.12373E-03
    3.84679E+05    6.15229E-03
    3.91612E+05    6.19925E-03
    3.92801E+05    6.24033E-03
    3.99734E+05    6.27085E-03
    4.04366E+05    6.28689E-03
    4.11304E+05    6.36044E-03
    4.13616E+05    6.39917E-03
    4.20544E+05    6.44337E-03
    4.25180E+05    6.54859E-03
    4.32116E+05    6.61860E-03
    4.34429E+05    6.62290E-03
    4.41362E+05    6.74062E-03
    4.45987E+05    6.78832E-03
    4.52923E+05    6.83329E-03
    4.55236E+05    6.87591E-03
    4.61085E+05    6.88803E-03
    4.65696E+05    6.94746E-03
    4.72640E+05    7.02956E-03
    4.74957E+05    7.02135E-03
    4.81890E+05    7.09485E-03
    4.86509E+05    7.13980E-03
    4.93453E+05    7.21642E-03
    4.95766E+05    7.24769E-03
    5.02703E+05    7.32273E-03
    5.07327E+05    7.35204E-03
    5.13113E+05    7.42746E-03
    5.15426E+05    7.50953E-03
    5.22354E+05    7.56618E-03
    5.26976E+05    7.71114E-03
    5.33891E+05    7.79552E-03
    5.36205E+05    7.84943E-03
    5.43116E+05    7.95372E-03
    5.47733E+05    8.02363E-03
    5.54656E+05    8.01738E-03
    5.56964E+05    8.05956E-03
    5.63887E+05    8.08572E-03
    5.68512E+05    8.18101E-03
    5.75440E+05    8.21498E-03
    5.77747E+05    8.24895E-03
    5.84669E+05    8.33446E-03
    5.89286E+05    8.40005E-03
    5.94884E+05    8.50351E-03
    5.96344E+05    8.49726E-03
    6.02485E+05    8.61866E-03
    6.07095E+05    8.73926E-03
    6.14017E+05    8.77438E-03
    6.16326E+05    8.82902E-03
    6.23263E+05    8.96911E-03
    6.27876E+05    9.01710E-03
    6.34799E+05    9.08849E-03
    6.37113E+05    9.10176E-03
    6.44046E+05    9.17393E-03
    6.48664E+05    9.24298E-03
    6.54465E+05    9.31787E-03
    6.56775E+05    9.33854E-03
    6.63696E+05    9.43059E-03
    6.68316E+05    9.48519E-03
    6.75251E+05    9.57800E-03
    6.77569E+05    9.60178E-03
    6.83513E+05    9.71408E-03
    6.88127E+05    9.77217E-03
    6.95067E+05    9.90433E-03
    6.97373E+05    9.85482E-03
    7.03611E+05    9.93084E-03
    7.08240E+05    1.01062E-02
    7.14234E+05    1.02446E-02
    7.16540E+05    1.02723E-02
    7.23475E+05    1.03779E-02
    7.28088E+05    1.04472E-02
    7.35019E+05    1.05259E-02
    7.37331E+05    1.05473E-02
    7.44260E+05    1.06326E-02
    7.48874E+05    1.07043E-02
    7.55801E+05    1.07748E-02
    7.58110E+05    1.08208E-02
    7.65045E+05    1.09158E-02
    7.69159E+05    1.09980E-02
    7.76092E+05    1.10735E-02
    7.78406E+05    1.11276E-02
    7.94377E+05    1.14188E-02
    7.99004E+05    1.14916E-02
    8.05946E+05    1.16118E-02
    8.08255E+05    1.16329E-02
    8.15171E+05    1.17274E-02
    8.19787E+05    1.17831E-02
    8.26744E+05    1.18936E-02
    8.29049E+05    1.19539E-02
    8.35974E+05    1.20531E-02
    8.40605E+05    1.21196E-02
    8.47538E+05    1.21962E-02
    8.49847E+05    1.22335E-02
    8.56782E+05    1.23156E-02
    8.61410E+05    1.24210E-02
    8.68340E+05    1.24925E-02
    8.70658E+05    1.25520E-02
    8.77586E+05    1.27242E-02
    8.82209E+05    1.28078E-02
    8.89154E+05    1.29053E-02
    8.91463E+05    1.29500E-02
    8.98414E+05    1.30658E-02
    9.03052E+05    1.31373E-02
    9.09988E+05    1.32388E-02
    9.12295E+05    1.32792E-02
    9.19250E+05    1.33821E-02
    9.23884E+05    1.34582E-02
    9.30835E+05    1.35903E-02
    9.33154E+05    1.36295E-02
    9.40104E+05    1.37456E-02
    9.44725E+05    1.38388E-02
    9.51661E+05    1.39771E-02
    9.53973E+05    1.40007E-02
    9.60920E+05    1.41075E-02
    9.65536E+05    1.41898E-02
    9.72457E+05    1.43124E-02
    9.74779E+05    1.43532E-02
    9.81718E+05    1.45647E-02
    9.86351E+05    1.46271E-02
    9.93295E+05    1.47540E-02
    9.95617E+05    1.47916E-02
    1.00258E+06    1.49491E-02
    1.00720E+06    1.50496E-02
    1.01416E+06    1.51741E-02
    1.01647E+06    1.52183E-02
    1.02343E+06    1.53485E-02
    1.02805E+06    1.54408E-02
    1.03499E+06    1.55567E-02
    1.03730E+06    1.56044E-02
    1.04425E+06    1.57497E-02
    1.04887E+06    1.58408E-02
    1.05583E+06    1.60187E-02
    1.05813E+06    1.60899E-02
    1.06507E+06    1.62685E-02
    1.06969E+06    1.64018E-02
    1.07663E+06    1.65454E-02
    1.07895E+06    1.65946E-02
    1.08588E+06    1.67758E-02
    1.09051E+06    1.68707E-02
    1.09745E+06    1.70456E-02
    1.09977E+06    1.71068E-02
    1.10669E+06    1.72809E-02
    1.11132E+06    1.73800E-02
    1.11746E+06    1.75328E-02
    1.11978E+06    1.75850E-02
    1.12669E+06    1.77688E-02
    1.13132E+06    1.79002E-02
    1.13709E+06    1.80700E-02
    1.13940E+06    1.81902E-02
    1.14632E+06    1.84295E-02
    1.15094E+06    1.85675E-02
    1.15787E+06    1.88028E-02
    1.16018E+06    1.88816E-02
    1.16711E+06    1.91231E-02
    1.17174E+06    1.92521E-02
    1.17866E+06    1.94915E-02
    1.18096E+06    1.95343E-02
    1.18789E+06    1.97316E-02
    1.19251E+06    1.98551E-02
    1.19872E+06    2.00211E-02
    1.20038E+06    2.00905E-02
    1.20731E+06    2.03710E-02
    1.21194E+06    2.04925E-02
    1.21887E+06    2.06954E-02
    1.22118E+06    2.07421E-02
    1.22809E+06    2.09796E-02
    1.23270E+06    2.11897E-02
    1.23963E+06    2.14525E-02
    1.24194E+06    2.15130E-02
    1.24886E+06    2.17403E-02
    1.25348E+06    2.19071E-02
    1.26041E+06    2.21559E-02
    1.26272E+06    2.22102E-02
    1.26966E+06    2.24754E-02
    1.27430E+06    2.26394E-02
    1.28123E+06    2.28992E-02
    1.28360E+06    2.29954E-02
    1.28938E+06    2.31723E-02
    1.29404E+06    2.33254E-02
    1.30096E+06    2.35758E-02
    1.30327E+06    2.36565E-02
    1.31020E+06    2.39295E-02
    1.31482E+06    2.42181E-02
    1.32110E+06    2.44729E-02
    1.32341E+06    2.45755E-02
    1.33034E+06    2.48654E-02
    1.33496E+06    2.50440E-02
    1.34190E+06    2.53281E-02
    1.34422E+06    2.54129E-02
    1.35116E+06    2.56965E-02
    1.35578E+06    2.58980E-02
    1.36272E+06    2.61830E-02
    1.36503E+06    2.62873E-02
    1.37196E+06    2.66001E-02
    1.37657E+06    2.67707E-02
    1.38240E+06    2.70382E-02
    1.38472E+06    2.71041E-02
    1.39165E+06    2.74440E-02
    1.39626E+06    2.76611E-02
    1.40319E+06    2.83709E-02
    1.40550E+06    2.84819E-02
    1.41243E+06    2.89260E-02
    1.41706E+06    2.91608E-02
    1.42397E+06    2.94957E-02
    1.42629E+06    2.95779E-02
    1.43322E+06    2.99463E-02
    1.43783E+06    3.01721E-02
    1.44477E+06    3.05116E-02
    1.44708E+06    3.06304E-02
    1.45400E+06    3.09698E-02
    1.45862E+06    3.12331E-02
    1.46500E+06    3.15368E-02
    1.46731E+06    3.16741E-02
    1.47425E+06    3.20189E-02
    1.47895E+06    3.23772E-02
    1.48589E+06    3.28193E-02
    1.48820E+06    3.29298E-02
    1.49514E+06    3.33259E-02
    1.49975E+06    3.35650E-02
    1.50668E+06    3.39616E-02
    1.50900E+06    3.40838E-02
    1.51547E+06    3.44923E-02
    1.52009E+06    3.47502E-02
    1.52703E+06    3.52128E-02
    1.52934E+06    3.53459E-02
    1.53627E+06    3.57585E-02
    1.54088E+06    3.60396E-02
    1.54781E+06    3.64819E-02
    1.55013E+06    3.66504E-02
    1.55706E+06    3.70587E-02
    1.56169E+06    3.73887E-02
    1.56863E+06    3.78320E-02
    1.57094E+06    3.79949E-02
    1.57787E+06    3.84686E-02
    1.58249E+06    3.87523E-02
    1.58940E+06    3.92332E-02
    1.59172E+06    3.94073E-02
    1.59865E+06    3.98841E-02
    1.60326E+06    4.01973E-02
    1.61018E+06    4.07391E-02
    1.61250E+06    4.09050E-02
    1.61944E+06    4.13962E-02
    1.62405E+06    4.17516E-02
    1.63099E+06    4.23023E-02
    1.63329E+06    4.24688E-02
    1.63791E+06    4.28355E-02
    1.64022E+06    4.30180E-02
    1.64484E+06    4.33886E-02
    1.64716E+06    4.35922E-02
    1.65178E+06    4.39807E-02
    1.65408E+06    4.41913E-02
    1.65871E+06    4.45980E-02
    1.66102E+06    4.48507E-02
    1.66563E+06    4.53474E-02
    1.66794E+06    4.55953E-02
    1.67256E+06    4.61635E-02
    1.67487E+06    4.64075E-02
    1.67950E+06    4.68438E-02
    1.68182E+06    4.70425E-02
    1.68644E+06    4.76099E-02
    1.68876E+06    4.78426E-02
    1.69337E+06    4.83491E-02
    1.69569E+06    4.86042E-02
    1.70031E+06    4.91399E-02
    1.70262E+06    4.94173E-02
    1.70724E+06    4.98784E-02
    1.70954E+06    5.01103E-02
    1.71416E+06    5.06456E-02
    1.71647E+06    5.09509E-02
    1.71916E+06    5.12592E-02
    1.72148E+06    5.15513E-02
    1.72509E+06    5.21344E-02
    1.72702E+06    5.23209E-02
    1.73165E+06    5.29614E-02
    1.73396E+06    5.33934E-02
    1.73857E+06    5.41388E-02
    1.74088E+06    5.45952E-02
    1.74550E+06    5.56179E-02
    1.74782E+06    5.63588E-02
    1.74897E+06    5.70120E-02
    1.75012E+06    5.78632E-02
    1.75128E+06    5.91061E-02
    1.75243E+06    6.10458E-02

File: 1198F200.DAT
 nimonic 105; bg32; 200MPA; 1198K; BG;
 200.
 1198.
  3
264   
    0.00000E+00    0.00000E+00
    5.00000E+00    1.43297E-04
    1.00000E+01    2.17693E-04
    1.50000E+01    2.39932E-04
    2.00000E+01    3.55252E-04
    2.50000E+01    5.11877E-04
    3.00000E+01    4.80396E-04
    3.50000E+01    5.35487E-04
    4.00000E+01    5.47881E-04
    4.50000E+01    5.72474E-04
    5.00000E+01    5.80343E-04
    7.20000E+01    6.50969E-04
    2.57000E+02    1.12850E-03
    4.62000E+02    1.52148E-03
    6.67000E+02    1.72764E-03
    8.73000E+02    1.94339E-03
    1.07600E+03    2.10683E-03
    1.27900E+03    2.32800E-03
    1.37900E+03    2.44190E-03
    1.48500E+03    2.52574E-03
    1.68700E+03    2.59879E-03
    1.89300E+03    2.86067E-03
    2.04300E+03    2.92034E-03
    2.10000E+03    2.91955E-03
    2.30100E+03    2.99629E-03
    2.50400E+03    3.27043E-03
    2.71200E+03    3.30575E-03
    2.91700E+03    3.46917E-03
    3.12000E+03    3.65630E-03
    3.32200E+03    3.69023E-03
    3.52700E+03    3.86477E-03
    3.72900E+03    3.98928E-03
    3.93200E+03    4.10064E-03
    4.13700E+03    4.20865E-03
    4.33900E+03    4.31999E-03
    4.45200E+03    4.35527E-03
    4.53700E+03    4.37859E-03
    4.74200E+03    4.50931E-03
    4.94500E+03    4.67939E-03
    5.04200E+03    4.72151E-03
    5.14800E+03    4.71955E-03
    5.35300E+03    4.82398E-03
    5.55500E+03    5.05257E-03
    5.75700E+03    5.11407E-03
    5.96200E+03    5.15539E-03
    6.16400E+03    5.36276E-03
    6.36600E+03    5.38371E-03
    6.56900E+03    5.52271E-03
    6.77600E+03    5.55893E-03
    6.97800E+03    5.69262E-03
    7.18000E+03    5.87229E-03
    7.38500E+03    5.86094E-03
    7.58700E+03    6.04390E-03
    7.78900E+03    6.22272E-03
    7.99200E+03    6.22683E-03
    8.19700E+03    6.37472E-03
    8.39900E+03    6.45491E-03
    8.60400E+03    6.61567E-03
    8.80900E+03    6.65575E-03
    9.01900E+03    6.83681E-03
    9.22600E+03    6.92459E-03
    9.43200E+03    7.03328E-03
    9.63800E+03    7.12710E-03
    9.84000E+03    7.20274E-03
    1.00420E+04    7.41183E-03
    1.02470E+04    7.51090E-03
    1.04500E+04    7.62636E-03
    1.06520E+04    7.64863E-03
    1.08560E+04    7.82130E-03
    1.10590E+04    7.92872E-03
    1.12640E+04    8.06464E-03
    1.14660E+04    8.15973E-03
    1.16660E+04    8.28488E-03
    1.18680E+04    8.36238E-03
    1.20710E+04    8.47364E-03
    1.22750E+04    8.63310E-03
    1.24810E+04    8.69574E-03
    1.26830E+04    8.76756E-03
    1.28850E+04    8.91682E-03
    1.30900E+04    9.15345E-03
    1.32930E+04    9.26034E-03
    1.34970E+04    9.33523E-03
    1.37030E+04    9.47427E-03
    1.39050E+04    9.54290E-03
    1.41070E+04    9.66593E-03
    1.43100E+04    9.80707E-03
    1.45170E+04    9.88699E-03
    1.47190E+04    1.01207E-02
    1.49220E+04    1.01548E-02
    1.51270E+04    1.03017E-02
    1.53290E+04    1.04201E-02
    1.55310E+04    1.05051E-02
    1.57360E+04    1.06878E-02
    1.59410E+04    1.07890E-02
    1.61430E+04    1.09483E-02
    1.63490E+04    1.10398E-02
    1.65530E+04    1.11687E-02
    1.67560E+04    1.13785E-02
    1.69580E+04    1.15908E-02
    1.71600E+04    1.16613E-02
    1.73650E+04    1.17442E-02
    1.75670E+04    1.19611E-02
    1.77720E+04    1.20725E-02
    1.79770E+04    1.21063E-02
    1.81790E+04    1.23031E-02
    1.83810E+04    1.24783E-02
    1.85920E+04    1.25654E-02
    1.87940E+04    1.27909E-02
    1.89970E+04    1.29053E-02
    1.91990E+04    1.29596E-02
    1.94030E+04    1.32219E-02
    1.96090E+04    1.33116E-02
    1.98110E+04    1.34876E-02
    2.00180E+04    1.36977E-02
    2.02240E+04    1.37458E-02
    2.04270E+04    1.38979E-02
    2.06280E+04    1.40737E-02
    2.08330E+04    1.42292E-02
    2.10360E+04    1.43481E-02
    2.12380E+04    1.45969E-02
    2.14430E+04    1.45858E-02
    2.16450E+04    1.47792E-02
    2.18470E+04    1.50102E-02
    2.20490E+04    1.51000E-02
    2.22570E+04    1.53323E-02
    2.24590E+04    1.53425E-02
    2.26610E+04    1.55581E-02
    2.28670E+04    1.57474E-02
    2.30690E+04    1.58565E-02
    2.32710E+04    1.61281E-02
    2.34740E+04    1.62536E-02
    2.36780E+04    1.63836E-02
    2.38800E+04    1.65724E-02
    2.40870E+04    1.66843E-02
    2.42920E+04    1.68891E-02
    2.44970E+04    1.69907E-02
    2.47040E+04    1.72771E-02
    2.49060E+04    1.73769E-02
    2.51110E+04    1.76028E-02
    2.53130E+04    1.77028E-02
    2.55160E+04    1.79020E-02
    2.57160E+04    1.80756E-02
    2.59180E+04    1.82177E-02
    2.61200E+04    1.84722E-02
    2.63250E+04    1.86183E-02
    2.65270E+04    1.88098E-02
    2.67320E+04    1.89964E-02
    2.69340E+04    1.91766E-02
    2.71390E+04    1.94453E-02
    2.73410E+04    1.95639E-02
    2.75440E+04    1.97899E-02
    2.77490E+04    1.99061E-02
    2.79510E+04    2.01687E-02
    2.81570E+04    2.03309E-02
    2.83590E+04    2.05689E-02
    2.85600E+04    2.08425E-02
    2.87680E+04    2.09537E-02
    2.89700E+04    2.11332E-02
    2.91750E+04    2.14082E-02
    2.93770E+04    2.16367E-02
    2.95830E+04    2.18037E-02
    2.97850E+04    2.21289E-02
    2.99900E+04    2.23721E-02
    3.01920E+04    2.25649E-02
    3.03940E+04    2.27909E-02
    3.05990E+04    2.29544E-02
    3.08010E+04    2.32287E-02
    3.10060E+04    2.34781E-02
    3.12090E+04    2.36954E-02
    3.14130E+04    2.40096E-02
    3.16150E+04    2.41809E-02
    3.18180E+04    2.44646E-02
    3.20260E+04    2.47819E-02
    3.22290E+04    2.49334E-02
    3.24310E+04    2.52056E-02
    3.26380E+04    2.54507E-02
    3.28430E+04    2.56923E-02
    3.30450E+04    2.60393E-02
    3.32500E+04    2.63415E-02
    3.34540E+04    2.65549E-02
    3.36570E+04    2.69169E-02
    3.38590E+04    2.71561E-02
    3.40640E+04    2.75146E-02
    3.42660E+04    2.77247E-02
    3.44680E+04    2.80088E-02
    3.46730E+04    2.83514E-02
    3.48780E+04    2.86204E-02
    3.50810E+04    2.90094E-02
    3.52830E+04    2.91996E-02
    3.54900E+04    2.96058E-02
    3.56930E+04    2.98653E-02
    3.58990E+04    3.02309E-02
    3.61000E+04    3.05565E-02
    3.63060E+04    3.08696E-02
    3.65080E+04    3.12310E-02
    3.67100E+04    3.15696E-02
    3.69150E+04    3.19398E-02
    3.71170E+04    3.22840E-02
    3.73200E+04    3.25676E-02
    3.75220E+04    3.30547E-02
    3.77290E+04    3.34778E-02
    3.79310E+04    3.38347E-02
    3.81340E+04    3.42221E-02
    3.83380E+04    3.46015E-02
    3.85400E+04    3.49796E-02
    3.87430E+04    3.53400E-02
    3.89450E+04    3.57632E-02
    3.91500E+04    3.61854E-02
    3.93520E+04    3.65709E-02
    3.95620E+04    3.70820E-02
    3.97710E+04    3.75518E-02
    3.99760E+04    3.80150E-02
    4.01780E+04    3.83629E-02
    4.03800E+04    3.88686E-02
    4.05930E+04    3.94270E-02
    4.07860E+04    3.99072E-02
    4.09880E+04    4.02873E-02
    4.11930E+04    4.08383E-02
    4.13960E+04    4.12821E-02
    4.15980E+04    4.18180E-02
    4.18030E+04    4.23167E-02
    4.20070E+04    4.29218E-02
    4.22100E+04    4.34111E-02
    4.24120E+04    4.39875E-02
    4.26170E+04    4.45570E-02
    4.28190E+04    4.50592E-02
    4.30210E+04    4.57274E-02
    4.32260E+04    4.62946E-02
    4.34280E+04    4.69063E-02
    4.36340E+04    4.75704E-02
    4.38370E+04    4.81456E-02
    4.40420E+04    4.88203E-02
    4.42460E+04    4.94501E-02
    4.44490E+04    5.00985E-02
    4.46580E+04    5.08059E-02
    4.48610E+04    5.15217E-02
    4.50690E+04    5.22702E-02
    4.52750E+04    5.30533E-02
    4.54810E+04    5.37611E-02
    4.56830E+04    5.45603E-02
    4.58860E+04    5.53133E-02
    4.60900E+04    5.60804E-02
    4.62930E+04    5.68567E-02
    4.64970E+04    5.77919E-02
    4.67050E+04    5.86414E-02
    4.69100E+04    5.94901E-02
    4.71120E+04    6.04182E-02
    4.73140E+04    6.12819E-02
    4.75230E+04    6.23445E-02
    4.77250E+04    6.32764E-02
    4.79280E+04    6.42534E-02
    4.81300E+04    6.52964E-02
    4.83350E+04    6.63766E-02
    4.85370E+04    6.75398E-02
    4.87400E+04    6.86764E-02
    4.89450E+04    6.98844E-02
    4.91480E+04    7.10729E-02
    4.93500E+04    7.23879E-02
    4.95600E+04    7.38750E-02
    4.97690E+04    7.54284E-02
    4.99720E+04    7.70436E-02
    5.01740E+04    7.88345E-02
    5.03790E+04    8.13069E-02
    5.05810E+04    8.88486E-02

File: 1198F58.DAT
 nimonic 105; bg51; 58MPa; 1198K; BG;
 58.
 1198.
  3
232 17
    0.00000E+00    0.00000E+00
    6.18010E+04    4.76637E-04
    1.10393E+05    7.85103E-04
    2.50457E+05    1.48571E-03
    2.60462E+05    1.45583E-03
    2.80465E+05    1.63056E-03
    4.03559E+05    2.13885E-03
    4.73600E+05    2.42128E-03
    6.63278E+05    3.20529E-03
    7.50648E+05    3.54175E-03
    8.70668E+05    4.01712E-03
    9.70701E+05    4.38016E-03
    1.07980E+06    4.88725E-03
    1.18983E+06    5.35552E-03
    1.23985E+06    5.92395E-03
    1.40451E+06    6.61136E-03
    1.49456E+06    7.01412E-03
    1.60668E+06    7.48286E-03
    1.73501E+06    8.16549E-03
    1.82779E+06    8.66540E-03
    1.91370E+06    9.17354E-03
    1.93378E+06    9.41986E-03
    2.06385E+06    1.01592E-02
    2.16390E+06    1.06663E-02
    2.27724E+06    1.12960E-02
    2.34447E+06    1.17385E-02
    2.41451E+06    1.22487E-02
    2.49837E+06    1.28488E-02
    2.53840E+06    1.31814E-02
    2.64844E+06    1.40178E-02
    2.71848E+06    1.44902E-02
    2.82841E+06    1.51442E-02
    2.91978E+06    1.60942E-02
    2.95979E+06    1.65687E-02
    3.04527E+06    1.71574E-02
    3.05758E+06    1.79609E-02
    3.05867E+06    1.79522E-02
    3.38660E+06    1.96378E-02
    3.38699E+06    1.96637E-02
    3.39700E+06    1.97665E-02
    3.40701E+06    1.99983E-02
    3.50986E+06    2.10292E-02
    3.51987E+06    2.10294E-02
    3.64860E+06    2.19111E-02
    3.68862E+06    2.23609E-02
    3.74864E+06    2.29357E-02
    3.78865E+06    2.34591E-02
    3.79865E+06    2.37777E-02
    3.89869E+06    2.45985E-02
    3.95872E+06    2.51772E-02
    3.99873E+06    2.56013E-02
    4.05876E+06    2.61885E-02
    4.10878E+06    2.65725E-02
    4.17881E+06    2.72918E-02
    4.22883E+06    2.76701E-02
    4.29664E+06    2.83215E-02
    4.33667E+06    2.89038E-02
    4.33884E+06    2.91954E-02
    4.42253E+06    2.99505E-02
    4.48256E+06    3.05477E-02
    4.53259E+06    3.10592E-02
    4.56260E+06    3.15951E-02
    4.57261E+06    3.19523E-02
    4.60263E+06    3.23366E-02
    4.64265E+06    3.28097E-02
    4.66266E+06    3.35931E-02
    4.70267E+06    3.42806E-02
    4.75269E+06    3.44875E-02
    4.76270E+06    3.48193E-02
    4.93277E+06    3.59746E-02
    4.97142E+06    3.65245E-02
    4.99143E+06    3.69733E-02
    5.02145E+06    3.74188E-02
    5.09149E+06    3.84100E-02
    5.12151E+06    3.85741E-02
    5.17155E+06    3.92396E-02
    5.20157E+06    3.97028E-02
    5.23158E+06    4.04341E-02
    5.24159E+06    4.04621E-02
    5.31162E+06    4.14943E-02
    5.32163E+06    4.23191E-02
    5.34164E+06    4.24576E-02
    5.38825E+06    4.26304E-02
    5.41827E+06    4.32913E-02
    5.42827E+06    4.35682E-02
    5.44002E+06    4.38471E-02
    5.46995E+06    4.43694E-02
    5.54317E+06    4.53801E-02
    5.59485E+06    4.60272E-02
    5.63487E+06    4.65886E-02
    5.66489E+06    4.73446E-02
    5.68489E+06    4.79834E-02
    5.74493E+06    4.81679E-02
    5.77494E+06    4.91667E-02
    5.78494E+06    4.91410E-02
    5.79495E+06    4.94003E-02
    5.84257E+06    5.02040E-02
    5.89261E+06    5.11050E-02
    5.94263E+06    5.15991E-02
    5.96264E+06    5.20489E-02
    5.99501E+06    5.27179E-02
    6.02501E+06    5.31219E-02
    6.07503E+06    5.41615E-02
    6.10505E+06    5.46943E-02
    6.11506E+06    5.47670E-02
    6.14507E+06    5.54203E-02
    6.17508E+06    5.58932E-02
    6.19509E+06    5.63946E-02
    6.23511E+06    5.70603E-02
    6.25512E+06    5.74588E-02
    6.28514E+06    5.81613E-02
    6.30515E+06    5.86118E-02
    6.32516E+06    5.90140E-02
    6.34517E+06    5.96957E-02
    6.37518E+06    6.02282E-02
    6.39518E+06    6.05606E-02
    6.42520E+06    6.12245E-02
    6.43521E+06    6.15898E-02
    6.47522E+06    6.24412E-02
    6.49129E+06    6.30533E-02
    6.49141E+06    6.33288E-02
    6.54144E+06    6.39561E-02
    6.57145E+06    6.46111E-02
    6.58145E+06    6.51961E-02
    6.59146E+06    6.56853E-02
    6.60146E+06    6.61261E-02
    6.61147E+06    6.65739E-02
    6.64149E+06    6.67257E-02
    6.65149E+06    6.74975E-02
    6.67149E+06    6.77887E-02
    6.70151E+06    6.82707E-02
    6.72151E+06    6.89949E-02
    6.75153E+06    6.95461E-02
    6.77154E+06    6.99759E-02
    6.79154E+06    7.05078E-02
    6.80155E+06    7.08220E-02
    6.83156E+06    7.16035E-02
    6.85157E+06    7.21624E-02
    6.86157E+06    7.24653E-02
    6.88158E+06    7.30441E-02
    6.90159E+06    7.38171E-02
    6.92160E+06    7.43781E-02
    6.93161E+06    7.48819E-02
    6.95666E+06    7.54357E-02
    6.97667E+06    7.58592E-02
    6.99668E+06    7.64905E-02
    7.00669E+06    7.67638E-02
    7.02669E+06    7.72975E-02
    7.03669E+06    7.77081E-02
    7.05670E+06    7.82501E-02
    7.07670E+06    7.88825E-02
    7.09671E+06    7.95485E-02
    7.10671E+06    7.98633E-02
    7.12672E+06    8.04905E-02
    7.14673E+06    8.11759E-02
    7.15674E+06    8.14337E-02
    7.17675E+06    8.21327E-02
    7.18675E+06    8.24595E-02
    7.20676E+06    8.31456E-02
    7.23677E+06    8.42939E-02
    7.25677E+06    8.48852E-02
    7.26677E+06    8.52022E-02
    7.27677E+06    8.56036E-02
    7.32495E+06    8.74178E-02
    7.33496E+06    8.76793E-02
    7.34496E+06    8.81526E-02
    7.36497E+06    8.88846E-02
    7.38499E+06    8.97536E-02
    7.40499E+06    9.06555E-02
    7.41499E+06    9.10240E-02
    7.42500E+06    9.13489E-02
    7.43500E+06    9.18229E-02
    7.45502E+06    9.26924E-02
    7.46502E+06    9.31091E-02
    7.47503E+06    9.38284E-02
    7.48504E+06    9.42212E-02
    7.51505E+06    9.48623E-02
    7.53507E+06    9.61563E-02
    7.57454E+06    9.75739E-02
    7.63457E+06    1.00555E-01
    7.65458E+06    1.01191E-01
    7.66458E+06    1.01797E-01
    7.67459E+06    1.02191E-01
    7.68459E+06    1.02687E-01
    7.70461E+06    1.03658E-01
    7.70729E+06    1.03721E-01
    7.72462E+06    1.05012E-01
    7.73463E+06    1.05099E-01
    7.74463E+06    1.05681E-01
    7.75463E+06    1.06212E-01
    7.76464E+06    1.06759E-01
    7.77464E+06    1.07221E-01
    7.78464E+06    1.07739E-01
    7.79465E+06    1.08305E-01
    7.80466E+06    1.08911E-01
    7.81466E+06    1.09461E-01
    7.82467E+06    1.09968E-01
    7.83374E+06    1.10998E-01
    7.84375E+06    1.11104E-01
    7.85375E+06    1.11911E-01
    7.86376E+06    1.12273E-01
    7.87376E+06    1.12746E-01
    7.88376E+06    1.13625E-01
    7.89376E+06    1.13947E-01
    7.91378E+06    1.15042E-01
    7.92378E+06    1.15691E-01
    7.93378E+06    1.16266E-01
    7.94379E+06    1.16852E-01
    7.95379E+06    1.17487E-01
    7.96047E+06    1.17942E-01
    7.96057E+06    1.17881E-01
    7.97058E+06    1.18556E-01
    7.98058E+06    1.19210E-01
    7.99059E+06    1.19840E-01
    8.00060E+06    1.20499E-01
    8.01060E+06    1.21158E-01
    8.02061E+06    1.23751E-01
    8.03062E+06    1.22511E-01
    8.04062E+06    1.23233E-01
    8.05062E+06    1.23849E-01
    8.06062E+06    1.24614E-01
    8.07063E+06    1.25311E-01
    8.08063E+06    1.26015E-01
    8.09064E+06    1.26656E-01
    8.10064E+06    1.27410E-01
    8.11065E+06    1.28122E-01
    8.12065E+06    1.28815E-01
    8.13065E+06    1.29677E-01
    8.14066E+06    1.30485E-01
    8.15067E+06    1.30977E-01
    8.16067E+06    1.31824E-01
    8.17067E+06    1.32666E-01
    8.18068E+06    1.33532E-01
    8.19069E+06    1.34433E-01
    8.20069E+06    1.35212E-01
    8.21070E+06    1.36729E-01
    8.21903E+06    1.37127E-01
    8.21918E+06    1.37531E-01
    8.21920E+06    1.37613E-01
    8.22119E+06    1.37756E-01
    8.22320E+06    1.37332E-01
    8.22521E+06    1.38044E-01
    8.22722E+06    1.37911E-01
    8.22922E+06    1.38087E-01
    8.23122E+06    1.38486E-01
    8.23323E+06    1.38727E-01
    8.23523E+06    1.38833E-01
    8.23724E+06    1.39047E-01
    8.23925E+06    1.39153E-01
    8.24125E+06    1.38682E-01
    8.24325E+06    1.39068E-01
    8.24526E+06    1.39005E-01
    8.24727E+06    1.39186E-01
    8.24928E+06    1.39297E-01
    8.25128E+06    1.39576E-01
    8.25329E+06    1.39689E-01
    8.25529E+06    1.39900E-01
    8.25730E+06    1.40069E-01
    8.25931E+06    1.40307E-01
    8.26532E+06    1.40832E-01
    8.27134E+06    1.41418E-01
    8.27535E+06    1.41992E-01
    8.28137E+06    1.42396E-01
    8.28740E+06    1.42983E-01
    8.29140E+06    1.43369E-01
    8.29741E+06    1.44054E-01
    8.30142E+06    1.44326E-01
    8.30543E+06    1.44762E-01
    8.31146E+06    1.45407E-01
    8.31547E+06    1.45824E-01
    8.32150E+06    1.46404E-01
    8.32350E+06    1.46897E-01
    8.33153E+06    1.47380E-01
    8.33553E+06    1.47819E-01
    8.34156E+06    1.48440E-01
    8.34356E+06    1.49052E-01
    8.34958E+06    1.49383E-01
    8.35560E+06    1.50102E-01
    8.35760E+06    1.50268E-01
    8.36162E+06    1.50823E-01
    8.36763E+06    1.51393E-01
    8.37165E+06    1.51909E-01
    8.37366E+06    1.52178E-01
    8.37968E+06    1.52737E-01
    8.38370E+06    1.53280E-01
    8.38770E+06    1.53706E-01
    8.39172E+06    1.54314E-01
    8.39373E+06    1.54500E-01
    8.39776E+06    1.55603E-01
    8.40378E+06    1.55739E-01
    8.40579E+06    1.55971E-01
    8.40980E+06    1.56451E-01
    8.41982E+06    1.57627E-01
    8.42183E+06    1.57852E-01
    8.42384E+06    1.58242E-01
    8.42585E+06    1.58417E-01
    8.42986E+06    1.58980E-01
    8.43387E+06    1.59529E-01
    8.43789E+06    1.60322E-01
    8.43989E+06    1.60394E-01
    8.44390E+06    1.61114E-01
    8.44591E+06    1.61396E-01
    8.44792E+06    1.61665E-01
    8.45192E+06    1.62285E-01
    8.45594E+06    1.63097E-01
    8.45795E+06    1.63168E-01
    8.45995E+06    1.63472E-01
    8.46596E+06    1.64105E-01
    8.46797E+06    1.65126E-01
    8.47199E+06    1.65189E-01
    8.47600E+06    1.65814E-01
    8.47801E+06    1.66210E-01
    8.48203E+06    1.66803E-01
    8.48404E+06    1.67196E-01
    8.48604E+06    1.67420E-01
    8.49006E+06    1.68297E-01
    8.49407E+06    1.69131E-01
    8.49607E+06    1.69087E-01
    8.49808E+06    1.69768E-01
    8.50008E+06    1.70162E-01
    8.50209E+06    1.71032E-01
    8.50410E+06    1.70697E-01
    8.50812E+06    1.71483E-01
    8.51013E+06    1.71850E-01
    8.51413E+06    1.72624E-01
    8.51614E+06    1.73082E-01
    8.51814E+06    1.73482E-01
    8.52015E+06    1.73717E-01
    8.52216E+06    1.74151E-01
    8.52416E+06    1.74804E-01
    8.52617E+06    1.74935E-01
    8.52818E+06    1.75685E-01
    8.53019E+06    1.76187E-01
    8.53420E+06    1.77095E-01
    8.53620E+06    1.77620E-01
    8.53820E+06    1.77987E-01
    8.54021E+06    1.78635E-01
    8.54423E+06    1.79628E-01
    8.54623E+06    1.80376E-01
    8.54823E+06    1.80610E-01
    8.55024E+06    1.81632E-01
    8.55224E+06    1.81986E-01
    8.55425E+06    1.82694E-01
    8.55625E+06    1.83361E-01
    8.55826E+06    1.84816E-01
    8.56027E+06    1.97422E-01
    8.56228E+06    1.96948E-01
    8.56428E+06    1.97188E-01
