Repository: Benjamin-Burchill/University-Project

File: 1198F68.DAT
 nimonic 105; bg41; 68MPa; 1198K; BG;
 68.
 1198.
  3
397   
    0.00000E+00    0.00000E+00
    2.09000E+02    9.84203E-05
    4.10000E+02    1.00389E-04
    2.05000E+03    4.87675E-04
    3.70700E+03    5.67160E-04
    5.34700E+03    8.06761E-04
    7.00700E+03    9.57414E-04
    8.65400E+03    1.00107E-03
    1.03150E+04    1.14069E-03
    1.36030E+04    1.23939E-03
    1.69060E+04    1.38408E-03
    2.02100E+04    1.52639E-03
    2.35280E+04    1.59204E-03
    2.68370E+04    1.71624E-03
    3.01540E+04    1.64510E-03
    3.34610E+04    1.69856E-03
    3.67890E+04    1.70917E-03
    4.01010E+04    1.77952E-03
    4.33990E+04    1.84593E-03
    4.66970E+04    1.85536E-03
    4.99830E+04    1.96932E-03
    5.32960E+04    1.93120E-03
    5.66240E+04    2.00704E-03
    5.99290E+04    2.03847E-03
    6.65330E+04    2.01372E-03
    6.96300E+04    2.21408E-03
    7.62590E+04    2.06480E-03
    7.95820E+04    2.00311E-03
    8.61790E+04    2.13276E-03
    8.94690E+04    2.02079E-03
    9.60820E+04    2.13669E-03
    9.93760E+04    2.23019E-03
    1.05979E+05    2.48235E-03
    1.09260E+05    2.78509E-03
    1.15863E+05    2.80983E-03
    1.19161E+05    2.91504E-03
    1.25767E+05    2.90130E-03
    1.29054E+05    2.85458E-03
    1.35628E+05    2.83966E-03
    1.38925E+05    3.07637E-03
    1.45531E+05    2.85144E-03
    1.48821E+05    2.94212E-03
    1.55430E+05    2.99551E-03
    1.58747E+05    3.04497E-03
    1.97562E+05    2.84830E-03
    2.12571E+05    2.90444E-03
    2.38072E+05    2.89502E-03
    2.49644E+05    2.83809E-03
    2.79661E+05    2.76900E-03
    2.94665E+05    3.22668E-03
    3.24681E+05    3.61433E-03
    3.39695E+05    3.77868E-03
    3.69718E+05    3.49664E-03
    3.84730E+05    3.64022E-03
    4.14745E+05    3.80417E-03
    4.26810E+05    3.59667E-03
    4.56836E+05    3.54724E-03
    4.71842E+05    3.60020E-03
    5.01869E+05    3.86771E-03
    5.16879E+05    3.70925E-03
    5.46907E+05    3.93320E-03
    5.61921E+05    4.03908E-03
    5.91937E+05    4.02104E-03
    6.06943E+05    3.96496E-03
    6.36959E+05    4.11632E-03
    6.51964E+05    4.34174E-03
    6.81976E+05    4.48128E-03
    6.96986E+05    4.33312E-03
    7.27003E+05    4.42014E-03
    7.42020E+05    4.54086E-03
    7.70887E+05    4.66940E-03
    7.85899E+05    4.79988E-03
    8.15910E+05    4.80497E-03
    8.30921E+05    4.80536E-03
    8.60936E+05    4.99968E-03
    8.75939E+05    4.96051E-03
    9.05963E+05    5.20141E-03
    9.20975E+05    5.18339E-03
    9.50987E+05    5.19044E-03
    9.65997E+05    5.24214E-03
    9.96017E+05    5.32791E-03
    1.01103E+06    5.45047E-03
    1.04105E+06    5.56050E-03
    1.05606E+06    5.78050E-03
    1.08323E+06    6.16012E-03
    1.09824E+06    6.34635E-03
    1.12825E+06    6.31232E-03
    1.14327E+06    6.08577E-03
    1.17329E+06    6.35300E-03
    1.18830E+06    6.51417E-03
    1.21082E+06    6.32953E-03
    1.22582E+06    6.63151E-03
    1.25583E+06    6.71872E-03
    1.27084E+06    6.72967E-03
    1.30085E+06    6.75235E-03
    1.31586E+06    6.82430E-03
    1.34588E+06    6.85949E-03
    1.36089E+06    7.00142E-03
    1.39090E+06    6.77385E-03
    1.40591E+06    6.84150E-03
    1.43592E+06    7.07452E-03
    1.45278E+06    7.29967E-03
    1.45876E+06    7.23713E-03
    1.48151E+06    7.25824E-03
    1.51152E+06    7.28325E-03
    1.52654E+06    7.36689E-03
    1.55286E+06    7.62792E-03
    1.56787E+06    7.70645E-03
    1.59789E+06    7.69278E-03
    1.61289E+06    7.91739E-03
    1.64291E+06    7.90841E-03
    1.65792E+06    7.84903E-03
    1.68793E+06    7.95879E-03
    1.70294E+06    8.03730E-03
    1.73295E+06    7.99551E-03
    1.74795E+06    8.11189E-03
    1.77798E+06    8.28566E-03
    1.79298E+06    8.40903E-03
    1.82301E+06    8.43324E-03
    1.83802E+06    8.49648E-03
    1.86803E+06    8.68774E-03
    1.88170E+06    8.84307E-03
    1.90420E+06    8.71628E-03
    1.91921E+06    8.86770E-03
    1.94924E+06    9.29997E-03
    1.96425E+06    9.21884E-03
    1.98556E+06    9.20284E-03
    2.00056E+06    9.33001E-03
    2.03058E+06    9.35302E-03
    2.04560E+06    9.46183E-03
    2.07562E+06    9.41893E-03
    2.09063E+06    9.36472E-03
    2.12065E+06    9.57337E-03
    2.13566E+06    9.79795E-03
    2.16567E+06    9.64200E-03
    2.17403E+06    9.63927E-03
    2.20405E+06    9.98936E-03
    2.21906E+06    9.96987E-03
    2.24909E+06    1.00763E-02
    2.26410E+06    1.01320E-02
    2.29412E+06    1.05357E-02
    2.30913E+06    1.05852E-02
    2.33916E+06    1.04297E-02
    2.35417E+06    1.05298E-02
    2.38419E+06    1.07897E-02
    2.39921E+06    1.08208E-02
    2.42924E+06    1.08477E-02
    2.44424E+06    1.07425E-02
    2.47426E+06    1.09610E-02
    2.48928E+06    1.10880E-02
    2.51930E+06    1.10938E-02
    2.53431E+06    1.11020E-02
    2.56432E+06    1.13021E-02
    2.57933E+06    1.14539E-02
    2.60934E+06    1.16675E-02
    2.62435E+06    1.16119E-02
    2.65437E+06    1.19189E-02
    2.66938E+06    1.20177E-02
    2.69940E+06    1.23561E-02
    2.71440E+06    1.24350E-02
    2.74443E+06    1.25649E-02
    2.75944E+06    1.27200E-02
    2.78946E+06    1.29038E-02
    2.80446E+06    1.31075E-02
    2.83448E+06    1.32260E-02
    2.84949E+06    1.32163E-02
    2.87951E+06    1.34606E-02
    2.89451E+06    1.34773E-02
    2.92454E+06    1.35845E-02
    2.93955E+06    1.35678E-02
    2.96956E+06    1.38105E-02
    2.98457E+06    1.38401E-02
    3.01459E+06    1.40645E-02
    3.02960E+06    1.40412E-02
    3.05961E+06    1.43563E-02
    3.07462E+06    1.42752E-02
    3.10196E+06    1.44731E-02
    3.11689E+06    1.46559E-02
    3.14691E+06    1.46986E-02
    3.16193E+06    1.48945E-02
    3.19193E+06    1.49860E-02
    3.20694E+06    1.50042E-02
    3.23696E+06    1.51974E-02
    3.25197E+06    1.53749E-02
    3.27869E+06    1.54544E-02
    3.29370E+06    1.55366E-02
    3.32372E+06    1.57447E-02
    3.33873E+06    1.59610E-02
    3.36875E+06    1.59276E-02
    3.38375E+06    1.61163E-02
    3.41376E+06    1.64642E-02
    3.42878E+06    1.66179E-02
    3.45878E+06    1.66218E-02
    3.47380E+06    1.66163E-02
    3.50381E+06    1.70759E-02
    3.51883E+06    1.70128E-02
    3.54884E+06    1.70120E-02
    3.56385E+06    1.71912E-02
    3.59387E+06    1.74787E-02
    3.60887E+06    1.76040E-02
    3.63889E+06    1.77023E-02
    3.65391E+06    1.78655E-02
    3.68392E+06    1.81771E-02
    3.69892E+06    1.84296E-02
    3.72894E+06    1.86093E-02
    3.74394E+06    1.88519E-02
    3.77395E+06    1.91861E-02
    3.78896E+06    1.93151E-02
    3.81898E+06    1.93865E-02
    3.83399E+06    1.95799E-02
    3.86400E+06    1.97552E-02
    3.87902E+06    1.97583E-02
    3.90904E+06    1.99675E-02
    3.92405E+06    2.01099E-02
    3.95407E+06    2.03911E-02
    3.96908E+06    2.03387E-02
    3.99908E+06    2.04436E-02
    4.01410E+06    2.06557E-02
    4.04412E+06    2.08786E-02
    4.05913E+06    2.09854E-02
    4.08914E+06    2.12837E-02
    4.10414E+06    2.15624E-02
    4.13415E+06    2.16344E-02
    4.14916E+06    2.17492E-02
    4.17919E+06    2.20724E-02
    4.19419E+06    2.23346E-02
    4.22422E+06    2.24578E-02
    4.23922E+06    2.24659E-02
    4.26925E+06    2.28785E-02
    4.28426E+06    2.28523E-02
    4.30979E+06    2.30762E-02
    4.32178E+06    2.31278E-02
    4.35181E+06    2.36804E-02
    4.36682E+06    2.36374E-02
    4.39684E+06    2.39545E-02
    4.41185E+06    2.39219E-02
    4.43477E+06    2.44022E-02
    4.44977E+06    2.44122E-02
    4.47979E+06    2.48340E-02
    4.49480E+06    2.47218E-02
    4.52483E+06    2.52180E-02
    4.53983E+06    2.54479E-02
    4.56983E+06    2.55772E-02
    4.58484E+06    2.57771E-02
    4.61486E+06    2.61949E-02
    4.62988E+06    2.61669E-02
    4.65989E+06    2.63422E-02
    4.67491E+06    2.67784E-02
    4.70492E+06    2.70011E-02
    4.71994E+06    2.70475E-02
    4.74974E+06    2.73371E-02
    4.76476E+06    2.75968E-02
    4.79478E+06    2.80701E-02
    4.80978E+06    2.81930E-02
    4.83980E+06    2.85431E-02
    4.85481E+06    2.85573E-02
    4.88483E+06    2.90144E-02
    4.89984E+06    2.93757E-02
    4.92986E+06    2.94293E-02
    4.94487E+06    2.97561E-02
    4.97489E+06    3.01576E-02
    4.98990E+06    3.01699E-02
    5.01264E+06    3.04372E-02
    5.02743E+06    3.04555E-02
    5.05745E+06    3.07973E-02
    5.07245E+06    3.11690E-02
    5.09484E+06    3.12576E-02
    5.10986E+06    3.15788E-02
    5.13988E+06    3.20323E-02
    5.15489E+06    3.22439E-02
    5.17743E+06    3.27088E-02
    5.18882E+06    3.26326E-02
    5.21885E+06    3.31340E-02
    5.23387E+06    3.30540E-02
    5.26388E+06    3.30792E-02
    5.27889E+06    3.34227E-02
    5.30892E+06    3.39496E-02
    5.32393E+06    3.41501E-02
    5.34415E+06    3.43289E-02
    5.35895E+06    3.46838E-02
    5.38897E+06    3.50739E-02
    5.40398E+06    3.53962E-02
    5.43401E+06    3.57036E-02
    5.44902E+06    3.59319E-02
    5.47904E+06    3.65382E-02
    5.49404E+06    3.66248E-02
    5.52405E+06    3.70429E-02
    5.53906E+06    3.73908E-02
    5.56909E+06    3.77207E-02
    5.58410E+06    3.81175E-02
    5.60658E+06    3.83597E-02
    5.60717E+06    3.83938E-02
    5.62959E+06    3.86203E-02
    5.64461E+06    3.88737E-02
    5.67462E+06    3.94786E-02
    5.68244E+06    3.95445E-02
    5.71215E+06    3.99119E-02
    5.72716E+06    4.00791E-02
    5.75718E+06    4.06497E-02
    5.77218E+06    4.07188E-02
    5.79470E+06    4.10144E-02
    5.80971E+06    4.13760E-02
    5.83974E+06    4.17823E-02
    5.85475E+06    4.21142E-02
    5.87180E+06    4.22750E-02
    5.88682E+06    4.24735E-02
    5.91685E+06    4.30216E-02
    5.93186E+06    4.34416E-02
    5.95417E+06    4.38121E-02
    5.96918E+06    4.40743E-02
    5.99921E+06    4.44811E-02
    6.01422E+06    4.49479E-02
    6.04424E+06    4.53118E-02
    6.05925E+06    4.52746E-02
    6.08927E+06    4.59287E-02
    6.10429E+06    4.62697E-02
    6.13430E+06    4.66666E-02
    6.14931E+06    4.70858E-02
    6.17933E+06    4.76322E-02
    6.19434E+06    4.79985E-02
    6.20934E+06    4.81955E-02
    6.22435E+06    4.85162E-02
    6.23936E+06    4.89448E-02
    6.25437E+06    4.93136E-02
    6.26938E+06    4.95025E-02
    6.28438E+06    4.98123E-02
    6.29939E+06    5.01037E-02
    6.31334E+06    5.05780E-02
    6.32835E+06    5.08276E-02
    6.34336E+06    5.11681E-02
    6.35838E+06    5.15944E-02
    6.37280E+06    5.18640E-02
    6.38089E+06    5.22508E-02
    6.39591E+06    5.24947E-02
    6.41092E+06    5.27558E-02
    6.42593E+06    5.31785E-02
    6.44094E+06    5.34711E-02
    6.45595E+06    5.38484E-02
    6.46346E+06    5.40770E-02
    6.47613E+06    5.41979E-02
    6.48509E+06    5.45737E-02
    6.50010E+06    5.48831E-02
    6.51511E+06    5.52557E-02
    6.53012E+06    5.56345E-02
    6.54513E+06    5.60191E-02
    6.55264E+06    5.61207E-02
    6.56830E+06    5.64337E-02
    6.58305E+06    5.68950E-02
    6.59807E+06    5.73490E-02
    6.61307E+06    5.78266E-02
    6.62808E+06    5.83281E-02
    6.64309E+06    5.86538E-02
    6.65810E+06    5.89370E-02
    6.67310E+06    5.95355E-02
    6.68811E+06    5.98389E-02
    6.70312E+06    6.02679E-02
    6.71813E+06    6.08208E-02
    6.73313E+06    6.12282E-02
    6.74815E+06    6.16281E-02
    6.76315E+06    6.20844E-02
    6.77816E+06    6.26352E-02
    6.79317E+06    6.32015E-02
    6.80818E+06    6.34791E-02
    6.81568E+06    6.37543E-02
    6.82646E+06    6.42015E-02
    6.83521E+06    6.44193E-02
    6.85022E+06    6.50518E-02
    6.86523E+06    6.55265E-02
    6.88024E+06    6.61303E-02
    6.89525E+06    6.64910E-02
    6.90276E+06    6.68943E-02
    6.91707E+06    6.78255E-02
    6.91851E+06    6.75197E-02
    6.93352E+06    6.81293E-02
    6.94853E+06    6.87187E-02
    6.96353E+06    6.93900E-02
    6.97855E+06    7.02333E-02
    6.98610E+06    7.04656E-02
    6.98624E+06    7.03206E-02
    6.99373E+06    7.06380E-02
    7.00281E+06    7.10877E-02
    7.01625E+06    7.16427E-02
    7.03126E+06    7.23703E-02
    7.04627E+06    7.31072E-02
    7.06128E+06    7.38439E-02
    7.07063E+06    7.43923E-02
    7.07885E+06    7.49265E-02
    7.08935E+06    7.55816E-02
    7.10136E+06    7.62147E-02
    7.11637E+06    7.71981E-02
    7.13138E+06    7.82563E-02
    7.14638E+06    7.97369E-02
    7.15622E+06    8.06206E-02
    7.16451E+06    8.13388E-02
    7.17232E+06    8.24390E-02
    7.17853E+06    8.35840E-02
    7.18732E+06    8.60984E-02

File: 1198F80.DAT
 nimonic 105; bg34; 80MPa; 1198K; BG;
 80.
 1198.
  3
395   
    0.00000E+00    0.00000E+00
    5.96000E+02    2.07218E-04
    1.82000E+03    5.48669E-04
    2.63100E+03    6.66904E-04
    4.25800E+03    9.58242E-04
    5.07500E+03    8.18366E-04
    5.88600E+03    6.74773E-04
    7.51200E+03    1.01232E-03
    8.32700E+03    1.18811E-03
    9.13900E+03    1.14210E-03
    1.07620E+04    1.19185E-03
    1.15730E+04    1.17553E-03
    1.23920E+04    1.08311E-03
    1.40210E+04    1.21186E-03
    1.48320E+04    1.34142E-03
    1.56470E+04    1.34952E-03
    1.72830E+04    1.29660E-03
    1.80970E+04    1.25689E-03
    1.89080E+04    1.42186E-03
    2.13470E+04    1.41026E-03
    2.29700E+04    1.31547E-03
    2.45980E+04    1.10097E-03
    2.94850E+04    1.29188E-03
    3.27390E+04    1.39607E-03
    3.60030E+04    1.47411E-03
    4.24990E+04    1.35518E-03
    4.57520E+04    1.57926E-03
    4.90110E+04    1.43755E-03
    5.63310E+04    1.57297E-03
    5.95810E+04    1.56232E-03
    6.52620E+04    1.61696E-03
    8.27870E+04    1.53677E-03
    8.39050E+04    1.68829E-03
    8.44980E+04    1.56429E-03
    1.00993E+05    1.91411E-03
    1.09817E+05    1.79578E-03
    1.18637E+05    2.04967E-03
    1.40677E+05    1.97226E-03
    1.51709E+05    2.08974E-03
    1.62732E+05    2.10468E-03
    1.80369E+05    2.24944E-03
    1.89188E+05    2.22056E-03
    1.97998E+05    2.43781E-03
    2.17834E+05    2.52186E-03
    2.26656E+05    2.60314E-03
    2.36209E+05    2.65301E-03
    2.53509E+05    2.65498E-03
    2.62330E+05    2.68796E-03
    2.71147E+05    2.68325E-03
    2.88776E+05    2.73979E-03
    2.97589E+05    2.78003E-03
    3.06411E+05    2.67461E-03
    3.24039E+05    2.81203E-03
    3.32849E+05    2.74528E-03
    3.43877E+05    2.87837E-03
    3.60712E+05    3.00477E-03
    3.69532E+05    2.76786E-03
    3.78355E+05    2.94295E-03
    3.95978E+05    3.00791E-03
    4.04787E+05    3.11349E-03
    4.13610E+05    3.26459E-03
    4.31243E+05    3.28166E-03
    4.40060E+05    3.30265E-03
    4.55496E+05    3.30226E-03
    4.95183E+05    3.15255E-03
    5.03991E+05    3.32227E-03
    5.12802E+05    3.36288E-03
    5.30424E+05    3.49452E-03
    5.41449E+05    3.58357E-03
    5.52459E+05    3.56415E-03
    5.81113E+05    3.73812E-03
    5.89929E+05    3.72867E-03
    5.98744E+05    3.79970E-03
    6.20802E+05    3.72145E-03
    6.29625E+05    3.78417E-03
    6.38444E+05    3.79731E-03
    6.64889E+05    3.68411E-03
    6.75909E+05    3.82198E-03
    6.84727E+05    3.91139E-03
    7.02365E+05    3.88081E-03
    7.11182E+05    3.90669E-03
    7.20004E+05    3.73118E-03
    7.37629E+05    4.00277E-03
    7.46450E+05    4.05531E-03
    7.57472E+05    4.12256E-03
    7.75112E+05    4.03355E-03
    7.86134E+05    4.07060E-03
    7.94954E+05    4.23978E-03
    8.12582E+05    4.22154E-03
    8.21397E+05    4.16195E-03
    8.30214E+05    4.21410E-03
    8.61080E+05    4.74678E-03
    8.72097E+05    4.88553E-03
    8.83120E+05    5.00070E-03
    9.00752E+05    4.95820E-03
    9.09570E+05    4.94703E-03
    9.18386E+05    4.95487E-03
    9.36033E+05    5.15915E-03
    9.44855E+05    5.27586E-03
    9.53682E+05    5.26881E-03
    9.71316E+05    5.10608E-03
    9.80136E+05    5.30578E-03
    9.88964E+05    5.25604E-03
    1.00660E+06    5.31283E-03
    1.01542E+06    5.35199E-03
    1.02423E+06    5.46011E-03
    1.04187E+06    5.24034E-03
    1.05068E+06    5.46199E-03
    1.05950E+06    5.56750E-03
    1.07712E+06    5.59452E-03
    1.08593E+06    5.54871E-03
    1.09695E+06    5.67262E-03
    1.11458E+06    5.49272E-03
    1.12560E+06    5.59080E-03
    1.13663E+06    6.04919E-03
    1.15867E+06    6.03666E-03
    1.16748E+06    6.09066E-03
    1.17630E+06    6.18086E-03
    1.19615E+06    5.95252E-03
    1.20496E+06    6.45006E-03
    1.21820E+06    6.13527E-03
    1.23804E+06    6.47588E-03
    1.24687E+06    6.59028E-03
    1.25569E+06    6.66225E-03
    1.26032E+06    6.75630E-03
    1.26366E+06    6.79169E-03
    1.27247E+06    6.83568E-03
    1.29011E+06    6.72462E-03
    1.29893E+06    6.79110E-03
    1.30775E+06    6.84096E-03
    1.32538E+06    7.00107E-03
    1.33420E+06    7.14551E-03
    1.34303E+06    7.31339E-03
    1.35845E+06    7.38784E-03
    1.36726E+06    7.46189E-03
    1.37608E+06    7.47440E-03
    1.39372E+06    7.54473E-03
    1.40254E+06    7.59963E-03
    1.41135E+06    7.66195E-03
    1.42678E+06    7.75395E-03
    1.43561E+06    7.80259E-03
    1.44081E+06    7.82447E-03
    1.45846E+06    7.89693E-03
    1.46727E+06    7.99574E-03
    1.47609E+06    8.05296E-03
    1.49373E+06    8.14376E-03
    1.50255E+06    8.19511E-03
    1.51126E+06    8.27379E-03
    1.52683E+06    8.31908E-03
    1.54008E+06    8.34879E-03
    1.54889E+06    8.38608E-03
    1.56654E+06    8.47118E-03
    1.57536E+06    8.55667E-03
    1.58417E+06    8.61386E-03
    1.60181E+06    8.68196E-03
    1.61063E+06    8.73563E-03
    1.61945E+06    8.76314E-03
    1.63710E+06    8.89134E-03
    1.64592E+06    8.97757E-03
    1.65475E+06    9.00605E-03
    1.67138E+06    9.09462E-03
    1.68020E+06    9.15041E-03
    1.68903E+06    9.19429E-03
    1.70667E+06    9.36241E-03
    1.71549E+06    9.37158E-03
    1.72429E+06    9.48020E-03
    1.74187E+06    9.59777E-03
    1.75069E+06    9.65099E-03
    1.75952E+06    9.70051E-03
    1.77577E+06    9.82293E-03
    1.78378E+06    9.89915E-03
    1.79260E+06    9.97185E-03
    1.81023E+06    1.00588E-02
    1.81905E+06    1.01441E-02
    1.82788E+06    1.02096E-02
    1.84551E+06    1.03598E-02
    1.85433E+06    1.04062E-02
    1.85918E+06    1.04549E-02
    1.87424E+06    1.05889E-02
    1.88305E+06    1.06401E-02
    1.88986E+06    1.07293E-02
    1.90751E+06    1.08156E-02
    1.91633E+06    1.08372E-02
    1.92422E+06    1.09114E-02
    1.94186E+06    1.10946E-02
    1.94847E+06    1.11431E-02
    1.95729E+06    1.12299E-02
    1.97230E+06    1.13786E-02
    1.97933E+06    1.13864E-02
    1.98814E+06    1.14695E-02
    2.00580E+06    1.16106E-02
    2.01462E+06    1.16754E-02
    2.02343E+06    1.17392E-02
    2.04112E+06    1.19405E-02
    2.05649E+06    1.20841E-02
    2.06413E+06    1.21103E-02
    2.08175E+06    1.22457E-02
    2.09057E+06    1.23195E-02
    2.09938E+06    1.24123E-02
    2.11702E+06    1.25700E-02
    2.12583E+06    1.26397E-02
    2.13465E+06    1.27330E-02
    2.15230E+06    1.29420E-02
    2.16111E+06    1.30166E-02
    2.16995E+06    1.30793E-02
    2.18759E+06    1.32338E-02
    2.19642E+06    1.33280E-02
    2.20524E+06    1.34270E-02
    2.22287E+06    1.36104E-02
    2.23171E+06    1.36976E-02
    2.24052E+06    1.37457E-02
    2.25817E+06    1.39055E-02
    2.26699E+06    1.40140E-02
    2.27584E+06    1.40955E-02
    2.29350E+06    1.42409E-02
    2.30235E+06    1.43024E-02
    2.31117E+06    1.43859E-02
    2.32880E+06    1.45729E-02
    2.33762E+06    1.46594E-02
    2.34645E+06    1.48096E-02
    2.36408E+06    1.50095E-02
    2.37292E+06    1.50630E-02
    2.37818E+06    1.52740E-02
    2.39413E+06    1.54450E-02
    2.40075E+06    1.55209E-02
    2.40956E+06    1.54674E-02
    2.42721E+06    1.58192E-02
    2.43603E+06    1.58969E-02
    2.44484E+06    1.59875E-02
    2.46206E+06    1.62407E-02
    2.46897E+06    1.62853E-02
    2.47779E+06    1.63825E-02
    2.49544E+06    1.64853E-02
    2.50425E+06    1.66634E-02
    2.51307E+06    1.68260E-02
    2.53071E+06    1.70550E-02
    2.53953E+06    1.71736E-02
    2.54784E+06    1.72769E-02
    2.56377E+06    1.74569E-02
    2.57259E+06    1.76159E-02
    2.57961E+06    1.76526E-02
    2.59724E+06    1.78597E-02
    2.60605E+06    1.79927E-02
    2.61487E+06    1.81138E-02
    2.63252E+06    1.82980E-02
    2.64134E+06    1.84594E-02
    2.64796E+06    1.85544E-02
    2.66560E+06    1.87405E-02
    2.67442E+06    1.89024E-02
    2.68324E+06    1.89791E-02
    2.70089E+06    1.93124E-02
    2.70971E+06    1.94433E-02
    2.71852E+06    1.95674E-02
    2.73569E+06    1.98075E-02
    2.74452E+06    1.99609E-02
    2.75333E+06    2.01618E-02
    2.77097E+06    2.03377E-02
    2.77955E+06    2.04737E-02
    2.78837E+06    2.06106E-02
    2.80601E+06    2.08742E-02
    2.81484E+06    2.10132E-02
    2.82366E+06    2.11442E-02
    2.84130E+06    2.13757E-02
    2.85012E+06    2.15443E-02
    2.85893E+06    2.16836E-02
    2.87659E+06    2.19559E-02
    2.88543E+06    2.21138E-02
    2.89425E+06    2.22268E-02
    2.91188E+06    2.25542E-02
    2.92071E+06    2.26886E-02
    2.92953E+06    2.27890E-02
    2.94717E+06    2.31293E-02
    2.95597E+06    2.33347E-02
    2.96479E+06    2.34703E-02
    2.98142E+06    2.38225E-02
    2.98863E+06    2.39672E-02
    2.99455E+06    2.41092E-02
    3.01218E+06    2.43682E-02
    3.02100E+06    2.45290E-02
    3.02982E+06    2.46351E-02
    3.04745E+06    2.50201E-02
    3.05628E+06    2.51830E-02
    3.06510E+06    2.53577E-02
    3.08280E+06    2.56975E-02
    3.09162E+06    2.58456E-02
    3.10044E+06    2.60923E-02
    3.11685E+06    2.63299E-02
    3.12567E+06    2.65487E-02
    3.13449E+06    2.67259E-02
    3.15215E+06    2.71140E-02
    3.16097E+06    2.73065E-02
    3.16978E+06    2.74760E-02
    3.18744E+06    2.77958E-02
    3.19626E+06    2.79214E-02
    3.20508E+06    2.82139E-02
    3.22272E+06    2.86063E-02
    3.23154E+06    2.87903E-02
    3.24034E+06    2.89821E-02
    3.25579E+06    2.93169E-02
    3.26462E+06    2.94772E-02
    3.27343E+06    2.96149E-02
    3.29106E+06    3.01647E-02
    3.29988E+06    3.03866E-02
    3.30870E+06    3.05804E-02
    3.32634E+06    3.09828E-02
    3.33517E+06    3.12256E-02
    3.34398E+06    3.15533E-02
    3.35945E+06    3.18710E-02
    3.36652E+06    3.20388E-02
    3.37534E+06    3.22637E-02
    3.39095E+06    3.26260E-02
    3.39977E+06    3.28641E-02
    3.40859E+06    3.30885E-02
    3.42623E+06    3.35679E-02
    3.43285E+06    3.36741E-02
    3.44168E+06    3.38433E-02
    3.45930E+06    3.44743E-02
    3.46801E+06    3.47170E-02
    3.47677E+06    3.49850E-02
    3.49439E+06    3.54744E-02
    3.50321E+06    3.57097E-02
    3.51204E+06    3.59804E-02
    3.52968E+06    3.64557E-02
    3.53852E+06    3.67556E-02
    3.54735E+06    3.69525E-02
    3.56498E+06    3.75082E-02
    3.57380E+06    3.77695E-02
    3.58263E+06    3.80399E-02
    3.60040E+06    3.85956E-02
    3.60843E+06    3.88075E-02
    3.61726E+06    3.90773E-02
    3.63489E+06    3.96628E-02
    3.64371E+06    3.99489E-02
    3.65254E+06    4.02541E-02
    3.67017E+06    4.08159E-02
    3.67899E+06    4.11254E-02
    3.68782E+06    4.14404E-02
    3.70546E+06    4.20374E-02
    3.71428E+06    4.23732E-02
    3.72310E+06    4.26865E-02
    3.74073E+06    4.33088E-02
    3.74956E+06    4.36573E-02
    3.75837E+06    4.39834E-02
    3.77347E+06    4.45128E-02
    3.78128E+06    4.47357E-02
    3.79010E+06    4.52378E-02
    3.80774E+06    4.59986E-02
    3.81656E+06    4.63253E-02
    3.82538E+06    4.67020E-02
    3.84301E+06    4.74658E-02
    3.85182E+06    4.78246E-02
    3.86064E+06    4.82434E-02
    3.87594E+06    4.88823E-02
    3.88476E+06    4.92628E-02
    3.89357E+06    4.96462E-02
    3.91123E+06    5.04999E-02
    3.92006E+06    5.09018E-02
    3.92887E+06    5.13013E-02
    3.94428E+06    5.20713E-02
    3.95310E+06    5.26538E-02
    3.96192E+06    5.30462E-02
    3.97957E+06    5.38583E-02
    3.98839E+06    5.43134E-02
    3.99720E+06    5.47831E-02
    4.01484E+06    5.57374E-02
    4.02390E+06    5.62931E-02
    4.03052E+06    5.66174E-02
    4.04716E+06    5.75188E-02
    4.05598E+06    5.83661E-02
    4.06479E+06    5.89052E-02
    4.08243E+06    6.01983E-02
    4.09126E+06    6.07651E-02
    4.10009E+06    6.15088E-02
    4.11552E+06    6.27198E-02
    4.12435E+06    6.33467E-02
    4.12876E+06    6.38752E-02
    4.13756E+06    6.46841E-02
    4.14197E+06    6.51135E-02
    4.14637E+06    6.55342E-02
    4.15519E+06    6.65819E-02
    4.15960E+06    6.71131E-02
    4.16401E+06    6.76700E-02
    4.16841E+06    6.83252E-02
    4.17282E+06    6.89754E-02
    4.17723E+06    6.97790E-02
    4.17943E+06    7.02092E-02
    4.18164E+06    7.05202E-02
    4.18384E+06    7.10924E-02
    4.18604E+06    7.16851E-02
    4.18824E+06    7.22605E-02
    4.19045E+06    7.31245E-02
    4.19265E+06    7.40941E-02
    4.19486E+06    7.51508E-02
    4.19616E+06    7.59986E-02
    4.19837E+06    7.89613E-02

File: 1198F90.DAT
 nimonic 105; bg44; 90MPa; 1198K; BG;
 90.
 1198.
  3
399   
    0.00000E+00    0.00000E+00
    2.08000E+02    2.36783E-04
    4.09000E+02    2.88738E-04
    2.02800E+03    2.72010E-04
    3.65500E+03    3.25537E-04
    5.28700E+03    5.58309E-04
    6.92400E+03    5.62243E-04
    8.55100E+03    6.58444E-04
    1.01790E+04    8.02630E-04
    1.26130E+04    8.93301E-04
    1.58730E+04    1.08563E-03
    1.91260E+04    1.20498E-03
    2.24000E+04    1.23683E-03
    2.56740E+04    1.33435E-03
    2.89120E+04    1.49848E-03
    3.21830E+04    1.50910E-03
    3.54510E+04    1.52895E-03
    3.87110E+04    1.60580E-03
    4.19780E+04    1.68893E-03
    4.52350E+04    1.68735E-03
    4.85000E+04    1.71153E-03
    5.17920E+04    1.72175E-03
    5.50430E+04    1.80997E-03
    5.83050E+04    1.81685E-03
    6.15790E+04    1.84416E-03
    6.48390E+04    1.88916E-03
    6.80950E+04    2.04731E-03
    7.13790E+04    2.06990E-03
    7.46530E+04    2.11783E-03
    7.71040E+04    2.18757E-03
    8.17230E+04    2.21035E-03
    8.61320E+04    2.27281E-03
    9.05480E+04    2.28165E-03
    9.49620E+04    2.51318E-03
    9.93740E+04    2.72188E-03
    1.03789E+05    2.72581E-03
    1.06216E+05    2.66259E-03
    1.10634E+05    2.65670E-03
    1.15040E+05    2.66829E-03
    1.19451E+05    2.71953E-03
    1.23855E+05    2.73563E-03
    1.28265E+05    2.78470E-03
    1.32674E+05    2.86263E-03
    1.37088E+05    2.91386E-03
    1.41499E+05    2.99433E-03
    1.45911E+05    3.03064E-03
    1.50328E+05    3.05046E-03
    1.54731E+05    3.06930E-03
    1.59142E+05    3.06891E-03
    1.63549E+05    3.08382E-03
    1.67958E+05    3.08343E-03
    1.72368E+05    3.15721E-03
    1.76779E+05    3.44877E-03
    1.81182E+05    3.43072E-03
    1.85593E+05    3.43445E-03
    1.90001E+05    3.55195E-03
    1.94415E+05    3.61845E-03
    1.98829E+05    3.65120E-03
    2.03236E+05    3.69258E-03
    2.07645E+05    3.73377E-03
    2.12050E+05    3.76652E-03
    2.16460E+05    3.78809E-03
    2.20871E+05    3.80594E-03
    2.25282E+05    3.84496E-03
    2.29687E+05    3.89732E-03
    2.34104E+05    3.88359E-03
    2.38520E+05    3.96124E-03
    2.40720E+05    3.99143E-03
    2.45128E+05    4.17101E-03
    2.49540E+05    4.16121E-03
    2.53954E+05    4.22178E-03
    2.58370E+05    4.22747E-03
    2.62776E+05    4.24197E-03
    2.67183E+05    4.37349E-03
    2.71595E+05    4.48912E-03
    2.76009E+05    4.62786E-03
    2.80419E+05    4.59376E-03
    2.82991E+05    4.59102E-03
    2.86188E+05    4.60395E-03
    2.90600E+05    4.71838E-03
    2.95001E+05    4.76873E-03
    2.99413E+05    4.83671E-03
    3.03819E+05    4.89959E-03
    3.08227E+05    4.97520E-03
    3.12636E+05    4.99009E-03
    3.17042E+05    5.07215E-03
    3.21448E+05    5.08312E-03
    3.24527E+05    5.15539E-03
    3.38192E+05    5.20298E-03
    3.42596E+05    5.29247E-03
    3.45425E+05    5.30480E-03
    3.49829E+05    5.33319E-03
    3.54232E+05    5.49844E-03
    3.58634E+05    5.51919E-03
    3.63045E+05    5.69047E-03
    3.67453E+05    5.71552E-03
    3.71863E+05    5.77346E-03
    3.76276E+05    5.82004E-03
    3.80685E+05    5.96387E-03
    3.85088E+05    5.96368E-03
    3.89498E+05    5.97816E-03
    3.93902E+05    6.04136E-03
    3.98306E+05    6.11023E-03
    4.02716E+05    6.18692E-03
    4.07125E+05    6.22879E-03
    4.11535E+05    6.25402E-03
    4.15813E+05    6.36103E-03
    4.18179E+05    6.41560E-03
    4.22293E+05    6.49226E-03
    4.26704E+05    6.53627E-03
    4.30027E+05    7.07921E-03
    4.34435E+05    6.97209E-03
    4.36638E+05    6.99809E-03
    4.41045E+05    7.04579E-03
    4.45453E+05    7.04872E-03
    4.49861E+05    7.01823E-03
    4.54267E+05    7.36885E-03
    4.58674E+05    7.28071E-03
    4.63080E+05    7.34598E-03
    4.67488E+05    7.55954E-03
    4.71896E+05    7.54176E-03
    4.76299E+05    7.54430E-03
    4.80706E+05    7.66347E-03
    4.85112E+05    7.67598E-03
    4.89523E+05    7.75274E-03
    4.93930E+05    7.79005E-03
    4.98334E+05    8.20229E-03
    4.98430E+05    8.00488E-03
    5.02750E+05    8.16715E-03
    5.07156E+05    8.51034E-03
    5.11563E+05    8.37409E-03
    5.15971E+05    8.52966E-03
    5.20382E+05    8.64579E-03
    5.24784E+05    8.74180E-03
    5.29185E+05    8.84638E-03
    5.33597E+05    8.78687E-03
    5.38007E+05    8.78375E-03
    5.42409E+05    8.98881E-03
    5.46823E+05    9.10469E-03
    5.51233E+05    9.15189E-03
    5.55638E+05    9.20026E-03
    5.60055E+05    9.27926E-03
    5.64457E+05    9.38535E-03
    5.68872E+05    9.49377E-03
    5.73279E+05    9.59828E-03
    5.77695E+05    9.70316E-03
    5.82101E+05    9.81564E-03
    5.86508E+05    9.92909E-03
    5.90913E+05    1.01240E-02
    5.95323E+05    1.01117E-02
    5.99736E+05    1.02333E-02
    6.04141E+05    1.03023E-02
    6.08548E+05    1.04186E-02
    6.12960E+05    1.04990E-02
    6.17367E+05    1.05989E-02
    6.21770E+05    1.06665E-02
    6.26180E+05    1.08541E-02
    6.30589E+05    1.08700E-02
    6.35001E+05    1.09728E-02
    6.39411E+05    1.11389E-02
    6.43821E+05    1.12689E-02
    6.48232E+05    1.12816E-02
    6.52645E+05    1.13014E-02
    6.57060E+05    1.15247E-02
    6.61468E+05    1.15581E-02
    6.65879E+05    1.16788E-02
    6.70282E+05    1.16506E-02
    6.74695E+05    1.19103E-02
    6.79102E+05    1.20140E-02
    6.83512E+05    1.20612E-02
    6.87921E+05    1.21351E-02
    6.92325E+05    1.22516E-02
    6.96736E+05    1.24676E-02
    7.01142E+05    1.24507E-02
    7.05550E+05    1.26348E-02
    7.09963E+05    1.28241E-02
    7.14374E+05    1.29627E-02
    7.18788E+05    1.32063E-02
    7.23198E+05    1.32755E-02
    7.27609E+05    1.33145E-02
    7.32020E+05    1.34819E-02
    7.36430E+05    1.36425E-02
    7.40841E+05    1.36565E-02
    7.45251E+05    1.38658E-02
    7.49661E+05    1.40083E-02
    7.54073E+05    1.40675E-02
    7.58487E+05    1.41308E-02
    7.62888E+05    1.43708E-02
    7.67290E+05    1.44095E-02
    7.71701E+05    1.44155E-02
    7.76109E+05    1.44972E-02
    7.80523E+05    1.47707E-02
    7.84924E+05    1.48632E-02
    7.89331E+05    1.52214E-02
    7.93744E+05    1.52417E-02
    7.98152E+05    1.55493E-02
    8.02558E+05    1.56061E-02
    8.06962E+05    1.57393E-02
    8.11376E+05    1.60803E-02
    8.15780E+05    1.60861E-02
    8.20189E+05    1.62135E-02
    8.24595E+05    1.63365E-02
    8.29006E+05    1.64744E-02
    8.33420E+05    1.66738E-02
    8.37834E+05    1.66711E-02
    8.42238E+05    1.70178E-02
    8.45380E+05    1.71739E-02
    8.47835E+05    1.71493E-02
    8.52253E+05    1.71977E-02
    8.56664E+05    1.75030E-02
    8.61067E+05    1.75661E-02
    8.65469E+05    1.78562E-02
    8.69871E+05    1.79256E-02
    8.74282E+05    1.82216E-02
    8.78690E+05    1.82710E-02
    8.83095E+05    1.86075E-02
    8.87506E+05    1.86757E-02
    8.91905E+05    1.89547E-02
    8.96316E+05    1.90499E-02
    9.00734E+05    1.92857E-02
    9.05150E+05    1.94438E-02
    9.09561E+05    1.95094E-02
    9.13978E+05    1.97625E-02
    9.18381E+05    1.99169E-02
    9.22796E+05    2.01509E-02
    9.27206E+05    2.02454E-02
    9.29408E+05    2.04210E-02
    9.33813E+05    2.05683E-02
    9.38223E+05    2.08531E-02
    9.42632E+05    2.09931E-02
    9.47033E+05    2.11426E-02
    9.51437E+05    2.13648E-02
    9.55845E+05    2.16638E-02
    9.60257E+05    2.17513E-02
    9.64675E+05    2.20633E-02
    9.69086E+05    2.21944E-02
    9.73491E+05    2.25097E-02
    9.77902E+05    2.26871E-02
    9.82314E+05    2.29267E-02
    9.86725E+05    2.31048E-02
    9.91134E+05    2.33024E-02
    9.95548E+05    2.35372E-02
    9.99962E+05    2.36352E-02
    1.00438E+06    2.40000E-02
    1.00878E+06    2.40905E-02
    1.01320E+06    2.43131E-02
    1.02128E+06    2.48051E-02
    1.02349E+06    2.49390E-02
    1.02790E+06    2.52784E-02
    1.03231E+06    2.53594E-02
    1.03671E+06    2.58513E-02
    1.04552E+06    2.63149E-02
    1.04993E+06    2.64405E-02
    1.05434E+06    2.67236E-02
    1.05875E+06    2.68575E-02
    1.06316E+06    2.72865E-02
    1.07198E+06    2.78689E-02
    1.07638E+06    2.80988E-02
    1.08080E+06    2.82825E-02
    1.08521E+06    2.86374E-02
    1.08961E+06    2.88667E-02
    1.09843E+06    2.94411E-02
    1.10284E+06    2.96238E-02
    1.10725E+06    2.99849E-02
    1.11166E+06    3.02621E-02
    1.11606E+06    3.04563E-02
    1.12488E+06    3.11749E-02
    1.12929E+06    3.13632E-02
    1.13369E+06    3.18162E-02
    1.13810E+06    3.21310E-02
    1.14251E+06    3.23650E-02
    1.15132E+06    3.29044E-02
    1.15573E+06    3.31027E-02
    1.16014E+06    3.34142E-02
    1.16454E+06    3.36588E-02
    1.16895E+06    3.40714E-02
    1.17336E+06    3.42765E-02
    1.17776E+06    3.47568E-02
    1.18217E+06    3.50146E-02
    1.18658E+06    3.53787E-02
    1.19098E+06    3.56816E-02
    1.19539E+06    3.58983E-02
    1.19980E+06    3.62940E-02
    1.20421E+06    3.66176E-02
    1.20677E+06    3.68405E-02
    1.20898E+06    3.69800E-02
    1.21338E+06    3.74173E-02
    1.21779E+06    3.76769E-02
    1.22220E+06    3.81318E-02
    1.22661E+06    3.83819E-02
    1.23102E+06    3.87510E-02
    1.23543E+06    3.90954E-02
    1.23985E+06    3.94842E-02
    1.24426E+06    3.98854E-02
    1.24867E+06    4.02813E-02
    1.25308E+06    4.04864E-02
    1.25749E+06    4.08636E-02
    1.26189E+06    4.12438E-02
    1.26630E+06    4.16477E-02
    1.27070E+06    4.19942E-02
    1.27511E+06    4.23303E-02
    1.27952E+06    4.27672E-02
    1.28393E+06    4.33019E-02
    1.28835E+06    4.36840E-02
    1.29276E+06    4.41986E-02
    1.29717E+06    4.44736E-02
    1.30158E+06    4.51954E-02
    1.30599E+06    4.54056E-02
    1.31040E+06    4.62848E-02
    1.31481E+06    4.63663E-02
    1.31923E+06    4.66899E-02
    1.32364E+06    4.71891E-02
    1.32805E+06    4.75218E-02
    1.33246E+06    4.81820E-02
    1.33686E+06    4.84647E-02
    1.34127E+06    4.89109E-02
    1.34568E+06    4.95149E-02
    1.35010E+06    4.98206E-02
    1.35451E+06    5.04073E-02
    1.35891E+06    5.08576E-02
    1.36333E+06    5.13781E-02
    1.36774E+06    5.17683E-02
    1.37215E+06    5.23392E-02
    1.37656E+06    5.27915E-02
    1.38096E+06    5.31864E-02
    1.38536E+06    5.37460E-02
    1.38977E+06    5.42984E-02
    1.39419E+06    5.48908E-02
    1.39860E+06    5.55006E-02
    1.40300E+06    5.59017E-02
    1.40741E+06    5.65526E-02
    1.41182E+06    5.69891E-02
    1.41624E+06    5.76252E-02
    1.42065E+06    5.81122E-02
    1.42505E+06    5.88107E-02
    1.42946E+06    5.92787E-02
    1.43387E+06    5.99521E-02
    1.43828E+06    6.03980E-02
    1.44268E+06    6.09979E-02
    1.44710E+06    6.15093E-02
    1.44992E+06    6.20198E-02
    1.45213E+06    6.21375E-02
    1.45654E+06    6.29319E-02
    1.46095E+06    6.34379E-02
    1.46535E+06    6.40638E-02
    1.46975E+06    6.47476E-02
    1.47416E+06    6.53342E-02
    1.47857E+06    6.60754E-02
    1.48298E+06    6.67019E-02
    1.48738E+06    6.73243E-02
    1.49179E+06    6.80751E-02
    1.49620E+06    6.87191E-02
    1.50061E+06    6.94139E-02
    1.50501E+06    7.01155E-02
    1.50943E+06    7.10008E-02
    1.51383E+06    7.15509E-02
    1.51824E+06    7.21831E-02
    1.52265E+06    7.28561E-02
    1.52613E+06    7.34722E-02
    1.53048E+06    7.41423E-02
    1.53489E+06    7.49386E-02
    1.53953E+06    7.58187E-02
    1.54394E+06    7.67943E-02
    1.54835E+06    7.76110E-02
    1.54922E+06    7.76057E-02
    1.55362E+06    7.83826E-02
    1.55803E+06    7.91961E-02
    1.56247E+06    8.02779E-02
    1.56687E+06    8.12183E-02
    1.57127E+06    8.21212E-02
    1.57568E+06    8.30740E-02
    1.58010E+06    8.37406E-02
    1.58450E+06    8.44463E-02
    1.58891E+06    8.56455E-02
    1.59331E+06    8.66100E-02
    1.59772E+06    8.75430E-02
    1.60212E+06    8.84665E-02
    1.60653E+06    8.93798E-02
    1.61093E+06    9.08024E-02
    1.61534E+06    9.16878E-02
    1.61975E+06    9.29452E-02
    1.62417E+06    9.42045E-02
    1.62858E+06    9.54240E-02
    1.63300E+06    9.66550E-02
    1.63740E+06    9.77592E-02
    1.64181E+06    9.90860E-02
    1.64623E+06    1.00444E-01
    1.65064E+06    1.01826E-01
    1.65505E+06    1.03261E-01
    1.65946E+06    1.04763E-01
    1.66386E+06    1.06414E-01
    1.66828E+06    1.08106E-01
    1.67269E+06    1.09947E-01
    1.67710E+06    1.11929E-01
    1.68150E+06    1.14051E-01
    1.68435E+06    1.15655E-01
    1.68870E+06    1.18194E-01
    1.69311E+06    1.21636E-01
    1.69751E+06    1.28193E-01

File: 1223F100.DAT
 nimonic 105; bg5; 100MPA; 1223K; BG;
 100.
 1223.
  3
397   
    0.00000E+00    0.00000E+00
    4.00000E+01    1.14318E-04
    2.55000E+02    2.27836E-04
    4.57000E+02    2.32952E-04
    6.59000E+02    2.81149E-04
    8.61000E+02    3.17738E-04
    1.07000E+03    3.64553E-04
    1.27300E+03    3.54128E-04
    1.47500E+03    3.95435E-04
    1.67700E+03    3.95829E-04
    1.87900E+03    4.47755E-04
    2.08200E+03    4.59556E-04
    2.28400E+03    5.98207E-04
    2.48600E+03    6.11973E-04
    2.89000E+03    6.17873E-04
    3.29500E+03    5.48452E-04
    4.11300E+03    6.00174E-04
    4.51800E+03    6.40684E-04
    4.92200E+03    6.79226E-04
    5.73200E+03    7.79703E-04
    6.13600E+03    8.03101E-04
    8.16900E+03    8.52254E-04
    8.97900E+03    8.69752E-04
    9.78800E+03    9.26175E-04
    1.14160E+04    1.00677E-03
    1.30400E+04    9.83577E-04
    1.46590E+04    9.88295E-04
    1.54710E+04    1.02250E-03
    1.62860E+04    1.13867E-03
    1.87190E+04    1.10211E-03
    1.95370E+04    1.18367E-03
    2.11550E+04    1.22259E-03
    2.19640E+04    1.18230E-03
    2.44010E+04    1.23595E-03
    2.52160E+04    1.30670E-03
    2.60250E+04    1.33834E-03
    2.92710E+04    1.36546E-03
    3.08920E+04    1.38236E-03
    3.17070E+04    1.44131E-03
    3.25170E+04    1.39297E-03
    3.49540E+04    1.42284E-03
    3.57630E+04    1.45447E-03
    3.82030E+04    1.49573E-03
    4.06400E+04    1.62088E-03
    4.14490E+04    1.57157E-03
    4.22570E+04    1.59770E-03
    4.38840E+04    1.76291E-03
    4.55010E+04    1.70339E-03
    4.79360E+04    1.77862E-03
    4.87440E+04    1.77784E-03
    5.11790E+04    1.84246E-03
    5.19880E+04    1.84030E-03
    5.36110E+04    1.80416E-03
    5.44230E+04    1.85660E-03
    5.76670E+04    1.92907E-03
    5.84850E+04    1.99388E-03
    6.01010E+04    1.93300E-03
    6.30300E+04    1.91905E-03
    6.65490E+04    1.96992E-03
    6.80930E+04    2.02824E-03
    7.56380E+04    2.28880E-03
    7.71550E+04    2.23461E-03
    8.10980E+04    2.36124E-03
    8.26990E+04    2.35515E-03
    8.85760E+04    2.51062E-03
    9.05870E+04    2.55812E-03
    9.66280E+04    2.64918E-03
    1.00658E+05    2.76104E-03
    1.02668E+05    2.91056E-03
    1.03675E+05    2.89368E-03
    1.04689E+05    2.90153E-03
    1.07717E+05    3.00689E-03
    1.10740E+05    3.09144E-03
    1.11744E+05    3.10733E-03
    1.14775E+05    3.11890E-03
    1.15785E+05    3.17696E-03
    1.16794E+05    3.21521E-03
    1.18815E+05    3.30759E-03
    1.22845E+05    3.35289E-03
    1.23850E+05    3.47350E-03
    1.24858E+05    3.50036E-03
    1.27892E+05    3.58350E-03
    1.28900E+05    3.57056E-03
    1.30911E+05    3.68035E-03
    1.34943E+05    3.91303E-03
    1.35949E+05    3.84561E-03
    1.36958E+05    4.07688E-03
    1.38977E+05    4.13018E-03
    1.40996E+05    4.06081E-03
    1.43008E+05    4.15448E-03
    1.44544E+05    4.26010E-03
    1.47569E+05    4.24403E-03
    1.48582E+05    4.42761E-03
    1.50485E+05    4.37569E-03
    1.50616E+05    4.42918E-03
    1.53627E+05    4.47208E-03
    1.55142E+05    4.58236E-03
    1.57151E+05    4.52830E-03
    1.59167E+05    4.64602E-03
    1.62185E+05    4.68734E-03
    1.62687E+05    4.74394E-03
    1.66715E+05    4.93820E-03
    1.69264E+05    4.98108E-03
    1.72293E+05    5.17294E-03
    1.73300E+05    5.22090E-03
    1.78350E+05    5.42739E-03
    1.80362E+05    5.40215E-03
    1.81369E+05    5.48356E-03
    1.85395E+05    5.70252E-03
    1.86398E+05    5.74948E-03
    1.89419E+05    5.90559E-03
    1.93446E+05    6.12426E-03
    1.94453E+05    6.16122E-03
    1.96465E+05    6.19056E-03
    2.01493E+05    6.54055E-03
    2.02500E+05    6.58003E-03
    2.05518E+05    6.64747E-03
    2.06525E+05    6.74286E-03
    2.08539E+05    6.89100E-03
    2.09546E+05    6.87556E-03
    2.13567E+05    7.18350E-03
    2.14573E+05    7.12782E-03
    2.16585E+05    7.27434E-03
    2.18601E+05    7.37084E-03
    2.20613E+05    7.47397E-03
    2.21620E+05    7.52709E-03
    2.25641E+05    7.70675E-03
    2.26648E+05    7.72725E-03
    2.28344E+05    7.82976E-03
    2.28663E+05    7.91858E-03
    2.31682E+05    8.05816E-03
    2.32689E+05    8.14599E-03
    2.35708E+05    8.17956E-03
    2.37717E+05    8.35461E-03
    2.39733E+05    8.44788E-03
    2.40736E+05    8.59967E-03
    2.41746E+05    8.62816E-03
    2.44767E+05    8.77173E-03
    2.47283E+05    9.00986E-03
    2.48382E+05    8.96501E-03
    2.51422E+05    9.13095E-03
    2.52430E+05    9.18009E-03
    2.53437E+05    9.21031E-03
    2.55455E+05    9.36471E-03
    2.59529E+05    9.70404E-03
    2.60537E+05    9.75958E-03
    2.61300E+05    9.96007E-03
    2.65228E+05    1.00861E-02
    2.66839E+05    1.01457E-02
    2.70067E+05    1.03290E-02
    2.76510E+05    1.08008E-02
    2.78122E+05    1.10067E-02
    2.79722E+05    1.11604E-02
    2.82943E+05    1.12974E-02
    2.86151E+05    1.14988E-02
    2.89362E+05    1.16845E-02
    2.92588E+05    1.19896E-02
    2.97427E+05    1.22985E-02
    2.99037E+05    1.24610E-02
    3.02239E+05    1.26965E-02
    3.03850E+05    1.28399E-02
    3.08678E+05    1.31596E-02
    3.11891E+05    1.34637E-02
    3.15106E+05    1.37267E-02
    3.17519E+05    1.38129E-02
    3.20736E+05    1.40775E-02
    3.22343E+05    1.42089E-02
    3.23951E+05    1.43152E-02
    3.27173E+05    1.44779E-02
    3.28321E+05    1.46125E-02
    3.28784E+05    1.46843E-02
    3.31201E+05    1.48400E-02
    3.32003E+05    1.48708E-02
    3.32811E+05    1.49665E-02
    3.34501E+05    1.50834E-02
    3.36105E+05    1.52598E-02
    3.36910E+05    1.54013E-02
    3.37713E+05    1.54848E-02
    3.40131E+05    1.56913E-02
    3.40934E+05    1.57368E-02
    3.43346E+05    1.59719E-02
    3.45762E+05    1.61847E-02
    3.46565E+05    1.60964E-02
    3.47367E+05    1.61770E-02
    3.48979E+05    1.63890E-02
    3.50591E+05    1.65653E-02
    3.53003E+05    1.70597E-02
    3.53811E+05    1.68987E-02
    3.56223E+05    1.70958E-02
    3.57025E+05    1.71773E-02
    3.58637E+05    1.75325E-02
    3.59442E+05    1.75598E-02
    3.62656E+05    1.79099E-02
    3.63460E+05    1.79331E-02
    3.65071E+05    1.82191E-02
    3.66684E+05    1.83362E-02
    3.68297E+05    1.84353E-02
    3.69102E+05    1.84965E-02
    3.72323E+05    1.87974E-02
    3.73127E+05    1.89691E-02
    3.74739E+05    1.90953E-02
    3.75542E+05    1.91656E-02
    3.77957E+05    1.93770E-02
    3.78766E+05    1.94100E-02
    3.81184E+05    1.97330E-02
    3.82793E+05    1.98665E-02
    3.84398E+05    2.00256E-02
    3.85202E+05    2.00771E-02
    3.86008E+05    2.01903E-02
    3.88420E+05    2.03278E-02
    3.90829E+05    2.06220E-02
    3.91631E+05    2.06733E-02
    3.94047E+05    2.09055E-02
    3.94849E+05    2.09633E-02
    3.95651E+05    2.10115E-02
    3.97253E+05    2.12608E-02
    4.00465E+05    2.15212E-02
    4.01274E+05    2.16126E-02
    4.02077E+05    2.17740E-02
    4.04485E+05    2.19711E-02
    4.05291E+05    2.19946E-02
    4.06904E+05    2.22406E-02
    4.10112E+05    2.26116E-02
    4.10913E+05    2.25521E-02
    4.11712E+05    2.26924E-02
    4.12768E+05    2.28974E-02
    4.13325E+05    2.28743E-02
    4.14935E+05    2.29510E-02
    4.16541E+05    2.31939E-02
    4.18957E+05    2.34369E-02
    4.19766E+05    2.35818E-02
    4.21382E+05    2.37217E-02
    4.22182E+05    2.38647E-02
    4.24587E+05    2.40624E-02
    4.26195E+05    2.42519E-02
    4.27808E+05    2.44152E-02
    4.29412E+05    2.45984E-02
    4.31026E+05    2.47725E-02
    4.31834E+05    2.48539E-02
    4.32643E+05    2.50337E-02
    4.35860E+05    2.54546E-02
    4.37461E+05    2.55979E-02
    4.38270E+05    2.56959E-02
    4.40676E+05    2.60018E-02
    4.41479E+05    2.61020E-02
    4.42285E+05    2.65498E-02
    4.45519E+05    2.65628E-02
    4.46322E+05    2.66766E-02
    4.47124E+05    2.68444E-02
    4.47939E+05    2.69724E-02
    4.49554E+05    2.79486E-02
    4.50356E+05    2.81121E-02
    4.51967E+05    2.84339E-02
    4.53572E+05    2.86882E-02
    4.54372E+05    2.88616E-02
    4.55181E+05    2.90151E-02
    4.55986E+05    2.91671E-02
    4.57604E+05    2.95852E-02
    4.59211E+05    2.98656E-02
    4.60016E+05    3.00048E-02
    4.61631E+05    3.03813E-02
    4.63244E+05    3.07649E-02
    4.64043E+05    3.08065E-02
    4.65655E+05    3.11798E-02
    4.68067E+05    3.17227E-02
    4.69678E+05    3.21284E-02
    4.71282E+05    3.25428E-02
    4.72087E+05    3.26617E-02
    4.73696E+05    3.30691E-02
    4.75304E+05    3.33246E-02
    4.77718E+05    3.40164E-02
    4.79329E+05    3.43609E-02
    4.80131E+05    3.46107E-02
    4.81742E+05    3.49479E-02
    4.83346E+05    3.52986E-02
    4.84153E+05    3.54302E-02
    4.87368E+05    3.61790E-02
    4.88171E+05    3.63689E-02
    4.89782E+05    3.66882E-02
    4.91393E+05    3.71098E-02
    4.92195E+05    3.74306E-02
    4.93807E+05    3.76779E-02
    4.96217E+05    3.83328E-02
    4.97827E+05    3.87571E-02
    4.99431E+05    3.91324E-02
    5.00234E+05    3.92941E-02
    5.01838E+05    3.97817E-02
    5.03446E+05    4.01948E-02
    5.05247E+05    4.06635E-02
    5.07254E+05    4.12005E-02
    5.08258E+05    4.13897E-02
    5.10266E+05    4.19702E-02
    5.12273E+05    4.24703E-02
    5.13079E+05    4.26776E-02
    5.17101E+05    4.38282E-02
    5.18103E+05    4.42263E-02
    5.20119E+05    4.46482E-02
    5.22138E+05    4.51878E-02
    5.23140E+05    4.55438E-02
    5.25149E+05    4.61086E-02
    5.28158E+05    4.69968E-02
    5.30163E+05    4.75683E-02
    5.32170E+05    4.81830E-02
    5.33176E+05    4.84488E-02
    5.35182E+05    4.91023E-02
    5.37191E+05    4.96724E-02
    5.40202E+05    5.06334E-02
    5.42207E+05    5.11859E-02
    5.43212E+05    5.15317E-02
    5.45218E+05    5.21639E-02
    5.47224E+05    5.27776E-02
    5.48226E+05    5.31236E-02
    5.52244E+05    5.43339E-02
    5.53248E+05    5.47321E-02
    5.55255E+05    5.54271E-02
    5.57261E+05    5.60952E-02
    5.58266E+05    5.63586E-02
    5.60272E+05    5.70209E-02
    5.63282E+05    5.80833E-02
    5.65291E+05    5.86954E-02
    5.67298E+05    5.95106E-02
    5.68302E+05    5.97612E-02
    5.70308E+05    6.05270E-02
    5.72314E+05    6.12236E-02
    5.75329E+05    6.22815E-02
    5.77336E+05    6.29129E-02
    5.78336E+05    6.32746E-02
    5.79341E+05    6.36931E-02
    5.81355E+05    6.44376E-02
    5.82356E+05    6.47844E-02
    5.85390E+05    6.59453E-02
    5.86392E+05    6.63821E-02
    5.88398E+05    6.71905E-02
    5.90399E+05    6.79600E-02
    5.90438E+05    6.79780E-02
    5.91565E+05    6.84155E-02
    5.94412E+05    6.96044E-02
    5.95421E+05    7.00342E-02
    5.97428E+05    7.07586E-02
    5.98431E+05    7.11897E-02
    5.99435E+05    7.16364E-02
    6.01439E+05    7.25469E-02
    6.04459E+05    7.39038E-02
    6.06468E+05    7.47343E-02
    6.07476E+05    7.52117E-02
    6.09482E+05    7.61452E-02
    6.11491E+05    7.71321E-02
    6.12491E+05    7.76317E-02
    6.16518E+05    7.95863E-02
    6.17520E+05    8.00936E-02
    6.19527E+05    8.10980E-02
    6.21543E+05    8.19890E-02
    6.22544E+05    8.25487E-02
    6.24561E+05    8.36661E-02
    6.27584E+05    8.51507E-02
    6.29595E+05    8.62681E-02
    6.30597E+05    8.67752E-02
    6.31601E+05    8.73239E-02
    6.32607E+05    8.78456E-02
    6.34610E+05    8.89826E-02
    6.36628E+05    9.01560E-02
    6.37637E+05    9.07946E-02
    6.39644E+05    9.19354E-02
    6.40653E+05    9.25749E-02
    6.41655E+05    9.32367E-02
    6.42657E+05    9.38206E-02
    6.45677E+05    9.56902E-02
    6.46678E+05    9.63656E-02
    6.47686E+05    9.70126E-02
    6.49695E+05    9.83958E-02
    6.50704E+05    9.90544E-02
    6.51709E+05    9.97084E-02
    6.52718E+05    1.00404E-01
    6.54734E+05    1.01843E-01
    6.55738E+05    1.02608E-01
    6.56744E+05    1.03381E-01
    6.57746E+05    1.04115E-01
    6.59763E+05    1.05741E-01
    6.60772E+05    1.06495E-01
    6.61774E+05    1.07399E-01
    6.62000E+05    1.07530E-01
    6.63106E+05    1.08578E-01
    6.63577E+05    1.09000E-01
    6.64110E+05    1.09484E-01
    6.65119E+05    1.10386E-01
    6.66121E+05    1.11243E-01
    6.67124E+05    1.12205E-01
    6.68129E+05    1.13229E-01
    6.69137E+05    1.14225E-01
    6.70142E+05    1.15302E-01
    6.70472E+05    1.15772E-01
    6.71144E+05    1.16447E-01
    6.72152E+05    1.17607E-01
    6.73158E+05    1.18876E-01
    6.74165E+05    1.20327E-01
    6.75171E+05    1.22061E-01
    6.76177E+05    1.25012E-01
