Repository: Benjamin-Burchill/University-Project

File: 1223F115.DAT
 nimonic 105; bg6; 115MPA; 1223K; BG; c engineering strain, not true strain
 115.
 1223.
  3
343  0   
    0.00000E+00    0.00000E+00
    5.00000E+00    1.20024E-05
    1.00000E+01    3.65990E-05
    1.50000E+01   -2.16457E-05
    2.00000E+01    8.65745E-06
    2.50000E+01    4.32843E-06
    3.00000E+01    6.68998E-06
    3.50000E+01    2.77445E-05
    4.00000E+01    4.60446E-05
    4.50000E+01    4.87991E-05
    5.50000E+01    7.71348E-05
    9.10000E+01    1.70405E-04
    1.40000E+02    2.25698E-04
    1.52000E+02    2.37111E-04
    1.64000E+02    1.60173E-04
    1.76000E+02    1.80637E-04
    2.15000E+02    2.39866E-04
    4.64000E+02    3.77804E-04
    4.80000E+02    4.04762E-04
    7.37000E+02    6.26131E-04
    1.00700E+03    1.58737E-03
    1.14900E+03    1.61885E-03
    1.35300E+03    1.59898E-03
    1.55700E+03    1.65053E-03
    1.76600E+03    1.74282E-03
    1.97000E+03    1.82566E-03
    2.17500E+03    1.88213E-03
    2.37900E+03    1.86226E-03
    2.58300E+03    1.91165E-03
    2.78800E+03    2.03070E-03
    2.99200E+03    2.10075E-03
    3.19600E+03    2.05569E-03
    3.40100E+03    2.09819E-03
    3.60500E+03    2.15860E-03
    3.80900E+03    2.27509E-03
    4.01400E+03    2.28198E-03
    4.21700E+03    2.24085E-03
    4.42100E+03    2.28394E-03
    4.62600E+03    2.35419E-03
    4.83500E+03    2.42621E-03
    5.03900E+03    2.40614E-03
    5.24300E+03    2.47855E-03
    5.44800E+03    2.51122E-03
    5.65200E+03    2.63872E-03
    5.85600E+03    2.73908E-03
    6.06100E+03    2.74734E-03
    6.26500E+03    2.76899E-03
    6.46900E+03    2.81838E-03
    6.67400E+03    2.88725E-03
    6.87800E+03    3.05136E-03
    7.08200E+03    3.05706E-03
    7.28700E+03    3.05057E-03
    7.49100E+03    3.10252E-03
    7.69000E+03    3.19303E-03
    7.89500E+03    3.27174E-03
    8.10200E+03    3.37072E-03
    8.30300E+03    3.53660E-03
    8.50700E+03    3.44274E-03
    8.71200E+03    3.50551E-03
    8.91600E+03    3.57733E-03
    9.12400E+03    3.63420E-03
    9.32500E+03    3.76348E-03
    9.52900E+03    3.90653E-03
    9.73300E+03    3.83018E-03
    9.93800E+03    3.94884E-03
    1.01420E+04    4.02519E-03
    1.03460E+04    4.03483E-03
    1.05510E+04    4.13420E-03
    1.07600E+04    4.21468E-03
    1.09640E+04    4.20327E-03
    1.11690E+04    4.29024E-03
    1.13730E+04    4.39335E-03
    1.15780E+04    4.49036E-03
    1.17820E+04    4.47107E-03
    1.19890E+04    4.56120E-03
    1.21990E+04    4.54349E-03
    1.24040E+04    4.63026E-03
    1.26080E+04    4.77489E-03
    1.28130E+04    4.82920E-03
    1.30170E+04    4.86698E-03
    1.32210E+04    4.85931E-03
    1.34250E+04    4.91165E-03
    1.36300E+04    5.03640E-03
    1.38390E+04    5.14325E-03
    1.40430E+04    5.27155E-03
    1.42480E+04    5.19559E-03
    1.44520E+04    5.26407E-03
    1.46570E+04    5.34947E-03
    1.48610E+04    5.42660E-03
    1.50650E+04    5.64620E-03
    1.52700E+04    5.61472E-03
    1.54740E+04    5.65447E-03
    1.56790E+04    5.68477E-03
    1.58870E+04    5.75167E-03
    1.60920E+04    5.88076E-03
    1.63020E+04    5.96320E-03
    1.65060E+04    6.02086E-03
    1.67150E+04    6.05214E-03
    1.69200E+04    6.09878E-03
    1.71240E+04    6.18969E-03
    1.73280E+04    6.31916E-03
    1.75330E+04    6.40240E-03
    1.77370E+04    6.45277E-03
    1.79410E+04    6.44766E-03
    1.81490E+04    6.51417E-03
    1.83500E+04    6.58933E-03
    1.85550E+04    6.75797E-03
    1.87590E+04    6.81346E-03
    1.89630E+04    6.87643E-03
    1.91680E+04    6.85478E-03
    1.93720E+04    6.94963E-03
    1.95760E+04    7.06336E-03
    1.97780E+04    7.21074E-03
    1.99830E+04    7.26289E-03
    2.01860E+04    7.26919E-03
    2.03900E+04    7.27824E-03
    2.05950E+04    7.40083E-03
    2.07990E+04    7.51712E-03
    2.10030E+04    7.60370E-03
    2.12080E+04    7.65427E-03
    2.14120E+04    7.64876E-03
    2.16170E+04    7.72924E-03
    2.18210E+04    7.83451E-03
    2.20250E+04    8.00039E-03
    2.22300E+04    7.99075E-03
    2.24340E+04    8.01220E-03
    2.26380E+04    8.07930E-03
    2.28470E+04    8.20937E-03
    2.30520E+04    8.34494E-03
    2.32560E+04    8.34652E-03
    2.34610E+04    8.41558E-03
    2.36690E+04    8.47284E-03
    2.38730E+04    8.54388E-03
    2.40770E+04    8.75758E-03
    2.42770E+04    8.71704E-03
    2.44820E+04    8.82920E-03
    2.46860E+04    8.90909E-03
    2.48900E+04    8.92798E-03
    2.50950E+04    9.03502E-03
    2.53030E+04    9.12377E-03
    2.55070E+04    9.23573E-03
    2.57160E+04    9.23967E-03
    2.59210E+04    9.32428E-03
    2.61250E+04    9.47186E-03
    2.63290E+04    9.67710E-03
    2.65340E+04    9.80893E-03
    2.67380E+04    9.82645E-03
    2.69420E+04    9.83825E-03
    2.71500E+04    9.89158E-03
    2.73520E+04    1.00409E-02
    2.75590E+04    1.01464E-02
    2.77630E+04    1.01820E-02
    2.79670E+04    1.02409E-02
    2.81780E+04    1.02570E-02
    2.83830E+04    1.04111E-02
    2.85870E+04    1.05702E-02
    2.87960E+04    1.06082E-02
    2.90010E+04    1.06529E-02
    2.92050E+04    1.07792E-02
    2.94090E+04    1.08800E-02
    2.96130E+04    1.10031E-02
    2.98180E+04    1.09469E-02
    3.00220E+04    1.10232E-02
    3.02260E+04    1.11403E-02
    3.04310E+04    1.13672E-02
    3.06350E+04    1.13489E-02
    3.08400E+04    1.14187E-02
    3.10440E+04    1.15244E-02
    3.12480E+04    1.16446E-02
    3.14560E+04    1.17281E-02
    3.16600E+04    1.18070E-02
    3.18690E+04    1.18174E-02
    3.20730E+04    1.21047E-02
    3.22740E+04    1.21617E-02
    3.24780E+04    1.21480E-02
    3.26820E+04    1.22161E-02
    3.28870E+04    1.24081E-02
    3.30910E+04    1.25348E-02
    3.32950E+04    1.25435E-02
    3.35000E+04    1.26751E-02
    3.37040E+04    1.28288E-02
    3.39080E+04    1.29264E-02
    3.41130E+04    1.29898E-02
    3.43170E+04    1.31126E-02
    3.45220E+04    1.32584E-02
    3.47260E+04    1.33709E-02
    3.49250E+04    1.33428E-02
    3.51300E+04    1.33951E-02
    3.53380E+04    1.35604E-02
    3.55420E+04    1.37048E-02
    3.57460E+04    1.37072E-02
    3.59500E+04    1.38146E-02
    3.61580E+04    1.40333E-02
    3.63550E+04    1.40295E-02
    3.65590E+04    1.41798E-02
    3.67640E+04    1.42149E-02
    3.69680E+04    1.45498E-02
    3.71720E+04    1.44953E-02
    3.73770E+04    1.45529E-02
    3.75810E+04    1.47123E-02
    3.77910E+04    1.48571E-02
    3.79960E+04    1.49382E-02
    3.82000E+04    1.50988E-02
    3.84040E+04    1.51570E-02
    3.86090E+04    1.53383E-02
    3.88130E+04    1.54418E-02
    3.90170E+04    1.55943E-02
    3.92210E+04    1.56655E-02
    3.94290E+04    1.58001E-02
    3.96340E+04    1.59591E-02
    3.98380E+04    1.60071E-02
    4.00420E+04    1.60929E-02
    4.02450E+04    1.62991E-02
    4.04500E+04    1.63337E-02
    4.06540E+04    1.65498E-02
    4.08630E+04    1.67477E-02
    4.10680E+04    1.67898E-02
    4.12720E+04    1.69205E-02
    4.14760E+04    1.69591E-02
    4.16810E+04    1.71574E-02
    4.18850E+04    1.71850E-02
    4.20890E+04    1.74213E-02
    4.22940E+04    1.74937E-02
    4.25060E+04    1.76131E-02
    4.25270E+04    1.76098E-02
    4.27190E+04    1.78168E-02
    4.27520E+04    1.78575E-02
    4.32280E+04    1.81114E-02
    4.37330E+04    1.85094E-02
    4.42370E+04    1.87798E-02
    4.47390E+04    1.91495E-02
    4.52400E+04    1.94819E-02
    4.57490E+04    1.98743E-02
    4.62510E+04    2.02283E-02
    4.67550E+04    2.06246E-02
    4.72550E+04    2.10643E-02
    4.77590E+04    2.15018E-02
    4.82650E+04    2.18251E-02
    4.87720E+04    2.22511E-02
    4.92760E+04    2.26708E-02
    4.97810E+04    2.30929E-02
    5.02810E+04    2.35673E-02
    5.07850E+04    2.40937E-02
    5.12990E+04    2.46009E-02
    5.18040E+04    2.50138E-02
    5.23040E+04    2.54994E-02
    5.28110E+04    2.59953E-02
    5.33160E+04    2.65114E-02
    5.38200E+04    2.69477E-02
    5.43220E+04    2.74986E-02
    5.48300E+04    2.81476E-02
    5.53310E+04    2.85065E-02
    5.58400E+04    2.91102E-02
    5.63400E+04    2.96468E-02
    5.68430E+04    3.02275E-02
    5.73470E+04    3.08455E-02
    5.78520E+04    3.13172E-02
    5.83540E+04    3.20207E-02
    5.88550E+04    3.25159E-02
    5.93580E+04    3.31779E-02
    5.98620E+04    3.38213E-02
    6.03640E+04    3.45057E-02
    6.08670E+04    3.51167E-02
    6.13710E+04    3.57216E-02
    6.18800E+04    3.64593E-02
    6.23820E+04    3.71755E-02
    6.28900E+04    3.78719E-02
    6.33910E+04    3.85872E-02
    6.38960E+04    3.92601E-02
    6.43960E+04    4.01019E-02
    6.49030E+04    4.07178E-02
    6.54080E+04    4.14520E-02
    6.59120E+04    4.22958E-02
    6.64140E+04    4.30856E-02
    6.69220E+04    4.38223E-02
    6.74240E+04    4.46482E-02
    6.79320E+04    4.55028E-02
    6.84330E+04    4.63024E-02
    6.89350E+04    4.71682E-02
    6.94390E+04    4.79482E-02
    6.99440E+04    4.88847E-02
    7.04490E+04    4.97568E-02
    7.09570E+04    5.07196E-02
    7.14590E+04    5.15787E-02
    7.19640E+04    5.29793E-02
    7.24640E+04    5.38410E-02
    7.29660E+04    5.49004E-02
    7.34710E+04    5.59067E-02
    7.39800E+04    5.68426E-02
    7.44850E+04    5.78085E-02
    7.49890E+04    5.89136E-02
    7.54930E+04    5.99583E-02
    7.59980E+04    6.09473E-02
    7.64990E+04    6.21793E-02
    7.70050E+04    6.31930E-02
    7.75100E+04    6.42745E-02
    7.80140E+04    6.53827E-02
    7.85180E+04    6.65319E-02
    7.90230E+04    6.76649E-02
    7.95250E+04    6.88365E-02
    8.00330E+04    7.00159E-02
    8.05360E+04    7.12233E-02
    8.10380E+04    7.25488E-02
    8.15420E+04    7.38066E-02
    8.20470E+04    7.50653E-02
    8.25520E+04    7.63658E-02
    8.30600E+04    7.76531E-02
    8.35650E+04    7.90405E-02
    8.40670E+04    8.02812E-02
    8.45770E+04    8.17717E-02
    8.50800E+04    8.30722E-02
    8.55840E+04    8.45462E-02
    8.60860E+04    8.59079E-02
    8.65880E+04    8.73465E-02
    8.70930E+04    8.88766E-02
    8.75960E+04    9.03835E-02
    8.80990E+04    9.19238E-02
    8.85990E+04    9.34236E-02
    8.91060E+04    9.49543E-02
    8.96110E+04    9.65181E-02
    9.01180E+04    9.81301E-02
    9.06190E+04    9.97775E-02
    9.11240E+04    1.01395E-01
    9.16280E+04    1.03161E-01
    9.21350E+04    1.04820E-01
    9.26350E+04    1.06714E-01
    9.31370E+04    1.08404E-01
    9.36420E+04    1.10386E-01
    9.41500E+04    1.12293E-01
    9.46520E+04    1.14252E-01
    9.51600E+04    1.16232E-01
    9.56650E+04    1.18251E-01
    9.61670E+04    1.20438E-01
    9.66770E+04    1.22689E-01
    9.71800E+04    1.25000E-01
    9.76840E+04    1.27448E-01
    9.81860E+04    1.30178E-01
    9.86880E+04    1.33030E-01
    9.91920E+04    1.35952E-01
    9.96970E+04    1.39309E-01
    1.00204E+05    1.43202E-01
    1.00705E+05    1.48044E-01
    1.01211E+05    1.55841E-01

File: 1223F200.DAT
 nim105; bg2d; 200MPA; 1223K; BG;
 200.
 1223.
  3
40    
    0.00000E+00    0.00000E+00
    5.00000E+00    7.93701E-04
    1.00000E+01    1.28287E-03
    1.50000E+01    1.83051E-03
    2.00000E+01    2.10138E-03
    2.50000E+01    2.37126E-03
    3.00000E+01    2.70236E-03
    3.50000E+01    2.77776E-03
    4.00000E+01    3.03563E-03
    4.50000E+01    3.13681E-03
    5.00000E+01    3.22087E-03
    5.50000E+01    3.45689E-03
    6.00000E+01    3.60532E-03
    6.50000E+01    3.56102E-03
    2.76000E+02    6.35039E-03
    4.78000E+02    8.21378E-03
    6.84000E+02    9.89468E-03
    8.86000E+02    1.12390E-02
    1.08800E+03    1.24661E-02
    1.29000E+03    1.39280E-02
    1.31200E+03    1.39728E-02
    1.79100E+03    1.71130E-02
    2.29500E+03    2.03236E-02
    2.80000E+03    2.36616E-02
    3.30200E+03    2.72490E-02
    3.80300E+03    3.07604E-02
    4.30500E+03    3.46260E-02
    4.80500E+03    3.87793E-02
    5.30800E+03    4.30805E-02
    5.81000E+03    4.78183E-02
    6.31500E+03    5.29126E-02
    6.81800E+03    5.80659E-02
    7.32400E+03    6.38677E-02
    7.82500E+03    7.00764E-02
    8.32700E+03    7.66384E-02
    8.82900E+03    8.37498E-02
    9.33100E+03    9.14250E-02
    9.83300E+03    9.97398E-02
    1.03380E+04    1.09154E-01
    1.08380E+04    1.20939E-01

File: 1223F60.DAT
 nimonic 105; bg20; 60MPA; 1223K; BG;
 60.
 1223.
  3
398   
    0.00000E+00    0.00000E+00
    2.05000E+02   -1.33867E-04
    4.12000E+02    3.26764E-05
    8.24000E+02   -1.14967E-04
    1.72400E+03    9.44870E-06
    2.33700E+03    6.65332E-05
    2.95800E+03    1.35818E-04
    3.62400E+03    1.84629E-04
    6.18900E+03    1.90140E-04
    7.83700E+03    2.21235E-04
    8.66000E+03    2.75553E-04
    1.03000E+04    3.06646E-04
    1.11230E+04    3.04285E-04
    1.27640E+04    3.24750E-04
    1.52430E+04    3.68830E-04
    1.60650E+04    2.57841E-04
    1.77050E+04    3.89688E-04
    1.85330E+04    3.52694E-04
    2.01830E+04    3.65287E-04
    2.10100E+04    3.28687E-04
    2.34640E+04    2.77521E-04
    2.59330E+04    3.70798E-04
    2.67510E+04    4.37306E-04
    2.92020E+04    4.01495E-04
    3.08480E+04    3.08614E-04
    3.33240E+04    4.45570E-04
    3.66140E+04    4.16843E-04
    3.82530E+04    4.48325E-04
    4.07360E+04    2.95626E-04
    4.15570E+04    2.91296E-04
    4.40100E+04    2.84606E-04
    4.56460E+04    3.31442E-04
    4.89150E+04    4.67214E-04
    5.13830E+04    2.98381E-04
    5.30420E+04    3.50726E-04
    5.55070E+04    3.53875E-04
    5.63320E+04    3.29867E-04
    5.87900E+04    3.38525E-04
    6.28990E+04    3.49152E-04
    6.37150E+04    3.93624E-04
    6.61800E+04    3.62139E-04
    6.78240E+04    3.55449E-04
    7.02790E+04    3.66076E-04
    7.11000E+04    3.71192E-04
    7.52000E+04    3.66469E-04
    7.76790E+04    3.68437E-04
    7.85010E+04    3.64500E-04
    8.09610E+04    4.08578E-04
    8.25110E+04    3.73553E-04
    9.18420E+04    3.74733E-04
    1.03901E+05    3.80637E-04
    1.09925E+05    3.71585E-04
    1.18966E+05    4.26681E-04
    1.21969E+05    4.06611E-04
    1.31006E+05    4.31009E-04
    1.37024E+05    4.55408E-04
    1.49062E+05    5.16402E-04
    1.58086E+05    5.05384E-04
    1.64092E+05    5.73458E-04
    1.76135E+05    6.13592E-04
    1.82157E+05    6.93067E-04
    2.00233E+05    6.30510E-04
    2.12278E+05    6.70642E-04
    2.30350E+05    7.41458E-04
    2.36374E+05    6.91100E-04
    2.54445E+05    8.40986E-04
    2.66476E+05    8.05975E-04
    2.84530E+05    7.34770E-04
    2.90551E+05    8.11482E-04
    3.08608E+05    9.75509E-04
    3.20635E+05    1.07069E-03
    3.38696E+05    1.16821E-03
    3.44706E+05    1.18552E-03
    3.56729E+05    1.14580E-03
    3.62746E+05    1.23231E-03
    3.74770E+05    1.29287E-03
    3.80791E+05    1.43244E-03
    3.92841E+05    1.43873E-03
    3.98855E+05    1.50595E-03
    4.10892E+05    1.48119E-03
    4.16900E+05    1.51775E-03
    4.28926E+05    1.69148E-03
    4.34942E+05    1.66200E-03
    4.46967E+05    1.67301E-03
    4.65006E+05    1.80663E-03
    4.71034E+05    1.94967E-03
    4.89089E+05    1.97718E-03
    5.01127E+05    1.96618E-03
    5.17715E+05    2.08562E-03
    5.23727E+05    2.10958E-03
    5.41768E+05    2.22155E-03
    5.53802E+05    2.35981E-03
    5.71842E+05    2.30836E-03
    5.77853E+05    2.32878E-03
    5.95905E+05    2.59466E-03
    6.07933E+05    2.69440E-03
    6.25972E+05    2.66142E-03
    6.31991E+05    2.64335E-03
    6.50050E+05    2.76664E-03
    6.62097E+05    2.84241E-03
    6.78651E+05    2.98059E-03
    6.84678E+05    3.10462E-03
    7.02728E+05    3.10070E-03
    7.14763E+05    3.11208E-03
    7.32825E+05    3.40522E-03
    7.38837E+05    3.41032E-03
    7.56892E+05    3.48055E-03
    7.65927E+05    3.49389E-03
    7.82745E+05    3.72730E-03
    7.88757E+05    3.78692E-03
    8.06806E+05    3.93398E-03
    8.18848E+05    3.90810E-03
    8.36890E+05    4.05162E-03
    8.42903E+05    4.16651E-03
    8.60954E+05    4.30254E-03
    8.72986E+05    4.21473E-03
    8.90126E+05    4.38212E-03
    8.96147E+05    4.40250E-03
    9.14218E+05    4.66313E-03
    9.24755E+05    4.78068E-03
    9.41612E+05    4.72739E-03
    9.47621E+05    4.93897E-03
    9.64234E+05    5.05531E-03
    9.76266E+05    5.21238E-03
    9.94309E+05    5.48532E-03
    1.00032E+06    5.56911E-03
    1.01617E+06    5.55619E-03
    1.02822E+06    5.65876E-03
    1.04630E+06    5.82865E-03
    1.05232E+06    5.87405E-03
    1.07036E+06    6.06856E-03
    1.08239E+06    6.21881E-03
    1.10044E+06    6.37843E-03
    1.10646E+06    6.46371E-03
    1.12399E+06    6.60413E-03
    1.13604E+06    6.58184E-03
    1.15409E+06    6.85793E-03
    1.16011E+06    7.03973E-03
    1.17816E+06    7.03739E-03
    1.19019E+06    7.25355E-03
    1.20823E+06    7.43763E-03
    1.21424E+06    7.53649E-03
    1.23230E+06    7.68848E-03
    1.24434E+06    7.89200E-03
    1.26241E+06    7.97911E-03
    1.26842E+06    8.10291E-03
    1.28647E+06    8.19819E-03
    1.29852E+06    8.29659E-03
    1.31657E+06    8.58548E-03
    1.32259E+06    8.50975E-03
    1.34066E+06    8.64364E-03
    1.35271E+06    8.90043E-03
    1.37076E+06    9.03036E-03
    1.37679E+06    9.13843E-03
    1.39484E+06    9.33035E-03
    1.40688E+06    9.46413E-03
    1.42262E+06    9.65521E-03
    1.42862E+06    9.83104E-03
    1.44518E+06    9.90472E-03
    1.45722E+06    1.00969E-02
    1.47527E+06    1.02029E-02
    1.48129E+06    1.03124E-02
    1.49934E+06    1.06237E-02
    1.51138E+06    1.05890E-02
    1.52729E+06    1.08017E-02
    1.53254E+06    1.08601E-02
    1.55060E+06    1.10085E-02
    1.56264E+06    1.11354E-02
    1.58070E+06    1.13721E-02
    1.58673E+06    1.12456E-02
    1.59876E+06    1.14499E-02
    1.60478E+06    1.14861E-02
    1.61412E+06    1.16037E-02
    1.62006E+06    1.17095E-02
    1.63210E+06    1.18531E-02
    1.63813E+06    1.18399E-02
    1.65016E+06    1.21343E-02
    1.65616E+06    1.20390E-02
    1.66821E+06    1.21989E-02
    1.67422E+06    1.22771E-02
    1.68024E+06    1.23681E-02
    1.68326E+06    1.25092E-02
    1.68927E+06    1.25232E-02
    1.69228E+06    1.24859E-02
    1.69776E+06    1.24719E-02
    1.69911E+06    1.25504E-02
    1.70447E+06    1.26146E-02
    1.71347E+06    1.28381E-02
    1.73149E+06    1.29524E-02
    1.74050E+06    1.31482E-02
    1.75852E+06    1.33743E-02
    1.76752E+06    1.36400E-02
    1.78554E+06    1.37767E-02
    1.79391E+06    1.39293E-02
    1.80742E+06    1.40038E-02
    1.81642E+06    1.41913E-02
    1.83444E+06    1.42895E-02
    1.84345E+06    1.43998E-02
    1.86146E+06    1.46570E-02
    1.87047E+06    1.47715E-02
    1.88848E+06    1.48653E-02
    1.89749E+06    1.50635E-02
    1.91550E+06    1.52667E-02
    1.92451E+06    1.53005E-02
    1.94253E+06    1.55001E-02
    1.95153E+06    1.55869E-02
    1.96504E+06    1.57753E-02
    1.97405E+06    1.59233E-02
    1.99208E+06    1.61593E-02
    2.00109E+06    1.63503E-02
    2.01911E+06    1.64440E-02
    2.02811E+06    1.65981E-02
    2.04509E+06    1.67491E-02
    2.05401E+06    1.68308E-02
    2.06720E+06    1.72260E-02
    2.07195E+06    1.71211E-02
    2.08997E+06    1.75293E-02
    2.09899E+06    1.75715E-02
    2.11701E+06    1.79393E-02
    2.12602E+06    1.79594E-02
    2.14403E+06    1.83082E-02
    2.15304E+06    1.84029E-02
    2.16882E+06    1.84832E-02
    2.17783E+06    1.87132E-02
    2.19585E+06    1.88639E-02
    2.20486E+06    1.90292E-02
    2.22287E+06    1.92555E-02
    2.23188E+06    1.94942E-02
    2.24990E+06    1.96305E-02
    2.25891E+06    1.98011E-02
    2.27693E+06    2.02611E-02
    2.28594E+06    2.03402E-02
    2.30321E+06    2.05280E-02
    2.30845E+06    2.07421E-02
    2.32320E+06    2.09225E-02
    2.33097E+06    2.11168E-02
    2.34900E+06    2.14328E-02
    2.35801E+06    2.14872E-02
    2.37602E+06    2.17896E-02
    2.38503E+06    2.21309E-02
    2.40305E+06    2.22953E-02
    2.41206E+06    2.24947E-02
    2.43008E+06    2.27826E-02
    2.43909E+06    2.28384E-02
    2.46321E+06    2.31439E-02
    2.46923E+06    2.30974E-02
    2.48127E+06    2.34048E-02
    2.48731E+06    2.34221E-02
    2.49930E+06    2.40767E-02
    2.50529E+06    2.40875E-02
    2.51730E+06    2.43841E-02
    2.52330E+06    2.44856E-02
    2.53533E+06    2.46262E-02
    2.54136E+06    2.47779E-02
    2.55344E+06    2.47388E-02
    2.55944E+06    2.49001E-02
    2.59295E+06    2.57380E-02
    2.60196E+06    2.59866E-02
    2.61998E+06    2.59965E-02
    2.62898E+06    2.64656E-02
    2.64699E+06    2.69041E-02
    2.65600E+06    2.68539E-02
    2.66951E+06    2.69935E-02
    2.67401E+06    2.71386E-02
    2.69204E+06    2.68873E-02
    2.70104E+06    2.68873E-02
    2.71005E+06    2.76638E-02
    2.72807E+06    2.79334E-02
    2.73707E+06    2.81948E-02
    2.73938E+06    2.83108E-02
    2.73987E+06    2.83204E-02
    2.73988E+06    2.82526E-02
    2.73989E+06    2.83165E-02
    2.73992E+06    2.82829E-02
    2.74891E+06    2.83116E-02
    2.75792E+06    2.86850E-02
    2.77592E+06    2.86625E-02
    2.78493E+06    2.84192E-02
    2.79394E+06    2.92270E-02
    2.81195E+06    2.95298E-02
    2.82095E+06    2.94430E-02
    2.82546E+06    2.98752E-02
    2.84347E+06    3.01839E-02
    2.84822E+06    3.02836E-02
    2.85723E+06    3.05128E-02
    2.87525E+06    3.05892E-02
    2.88426E+06    3.07217E-02
    2.89326E+06    3.10412E-02
    2.90887E+06    3.12328E-02
    2.91577E+06    3.17584E-02
    2.92479E+06    3.19514E-02
    2.94281E+06    3.24436E-02
    2.95181E+06    3.22618E-02
    2.96082E+06    3.22767E-02
    2.97884E+06    3.26342E-02
    2.98785E+06    3.32832E-02
    2.99687E+06    3.33963E-02
    3.01489E+06    3.37873E-02
    3.02389E+06    3.39936E-02
    3.03290E+06    3.42055E-02
    3.05092E+06    3.45053E-02
    3.05993E+06    3.47281E-02
    3.06894E+06    3.47882E-02
    3.08696E+06    3.54690E-02
    3.09596E+06    3.54857E-02
    3.10497E+06    3.57748E-02
    3.12297E+06    3.63118E-02
    3.13198E+06    3.63817E-02
    3.14099E+06    3.64459E-02
    3.15900E+06    3.70485E-02
    3.16801E+06    3.74145E-02
    3.17701E+06    3.77728E-02
    3.19503E+06    3.82527E-02
    3.20404E+06    3.83769E-02
    3.21304E+06    3.86020E-02
    3.23107E+06    3.90965E-02
    3.24008E+06    3.93006E-02
    3.24909E+06    3.97233E-02
    3.26260E+06    4.00388E-02
    3.26711E+06    3.99561E-02
    3.27396E+06    4.02352E-02
    3.28748E+06    4.08109E-02
    3.29649E+06    4.11990E-02
    3.30549E+06    4.14461E-02
    3.31450E+06    4.16474E-02
    3.32352E+06    4.19268E-02
    3.33253E+06    4.23129E-02
    3.34154E+06    4.26148E-02
    3.34604E+06    4.27721E-02
    3.35487E+06    4.29750E-02
    3.35509E+06    4.30406E-02
    3.35953E+06    4.31225E-02
    3.36854E+06    4.35048E-02
    3.37755E+06    4.38402E-02
    3.38655E+06    4.41469E-02
    3.39557E+06    4.45513E-02
    3.40458E+06    4.48269E-02
    3.41359E+06    4.50957E-02
    3.42260E+06    4.53692E-02
    3.42715E+06    4.56593E-02
    3.43615E+06    4.59545E-02
    3.44517E+06    4.62872E-02
    3.45418E+06    4.67964E-02
    3.46319E+06    4.72107E-02
    3.47220E+06    4.75862E-02
    3.48121E+06    4.80374E-02
    3.49023E+06    4.83773E-02
    3.49925E+06    4.87069E-02
    3.50825E+06    4.91287E-02
    3.51726E+06    4.95754E-02
    3.52458E+06    4.99035E-02
    3.53077E+06    5.02825E-02
    3.53978E+06    5.06448E-02
    3.54879E+06    5.10370E-02
    3.55781E+06    5.15367E-02
    3.56682E+06    5.21221E-02
    3.57583E+06    5.25293E-02
    3.58484E+06    5.29368E-02
    3.59385E+06    5.33754E-02
    3.60287E+06    5.40030E-02
    3.61082E+06    5.45165E-02
    3.61099E+06    5.45393E-02
    3.61180E+06    5.45941E-02
    3.61502E+06    5.47927E-02
    3.61662E+06    5.50212E-02
    3.61824E+06    5.51989E-02
    3.62145E+06    5.53833E-02
    3.62306E+06    5.55282E-02
    3.62788E+06    5.59389E-02
    3.62948E+06    5.59315E-02
    3.63431E+06    5.63026E-02
    3.63593E+06    5.65050E-02
    3.64076E+06    5.68591E-02
    3.64237E+06    5.68792E-02
    3.64718E+06    5.72753E-02
    3.64879E+06    5.73295E-02
    3.65361E+06    5.77220E-02
    3.65522E+06    5.79075E-02
    3.66005E+06    5.84037E-02
    3.66165E+06    5.84468E-02
    3.66647E+06    5.88719E-02
    3.66809E+06    5.90742E-02
    3.67292E+06    5.94731E-02
    3.67452E+06    5.96185E-02
    3.67936E+06    6.01150E-02
    3.68097E+06    6.03986E-02
    3.68579E+06    6.09714E-02
    3.68739E+06    6.10973E-02
    3.68980E+06    6.14661E-02
    3.69061E+06    6.17160E-02
    3.69302E+06    6.21309E-02
    3.69382E+06    6.21512E-02
    3.69623E+06    6.25278E-02
    3.69682E+06    6.26524E-02
    3.69843E+06    6.29796E-02
    3.69923E+06    6.32797E-02
    3.70084E+06    6.36555E-02
    3.70164E+06    6.39429E-02

File: 1223F85.DAT
 nimonic 105; bg7; 85MPA; 1223K; BG;
 85.
 1223.
  3
377   
    0.00000E+00    0.00000E+00
    5.00000E+00   -4.52607E-06
    1.00000E+01   -5.13590E-05
    3.00000E+01    3.12861E-05
    5.00000E+01    1.47766E-04
    4.86000E+02    7.94844E-04
    8.94000E+02    9.24995E-04
    1.71600E+03    1.15203E-03
    2.53300E+03    1.36172E-03
    3.35000E+03    1.58257E-03
    3.75800E+03    1.51008E-03
    4.98900E+03    1.61911E-03
    5.39800E+03    1.63994E-03
    5.80600E+03    1.71734E-03
    7.03700E+03    1.92259E-03
    7.44900E+03    1.97876E-03
    8.26300E+03    1.96913E-03
    9.08000E+03    1.93418E-03
    9.89800E+03    1.97778E-03
    1.03110E+04    2.05161E-03
    1.15460E+04    2.13585E-03
    1.19550E+04    2.15667E-03
    1.23640E+04    2.24384E-03
    1.35950E+04    2.30215E-03
    1.40040E+04    2.27506E-03
    1.48210E+04    2.37439E-03
    1.56480E+04    2.40855E-03
    1.68800E+04    2.35830E-03
    1.72880E+04    2.31059E-03
    1.93290E+04    2.37164E-03
    2.01460E+04    2.38970E-03
    2.09630E+04    2.41993E-03
    2.34240E+04    2.51651E-03
    2.38290E+04    2.50709E-03
    2.54720E+04    2.59404E-03
    2.66980E+04    2.67234E-03
    2.83370E+04    2.74181E-03
    2.87460E+04    2.73200E-03
    3.07930E+04    2.74103E-03
    3.20190E+04    2.75084E-03
    3.24280E+04    2.68863E-03
    3.48890E+04    2.74946E-03
    3.52970E+04    2.76163E-03
    3.69280E+04    2.83364E-03
    3.85670E+04    2.88662E-03
    3.97970E+04    2.90624E-03
    4.06190E+04    2.98393E-03
    4.50850E+04    3.08732E-03
    4.66960E+04    3.16735E-03
    4.83030E+04    3.13714E-03
    5.79650E+04    3.28680E-03
    6.11870E+04    3.35427E-03
    6.43940E+04    3.47369E-03
    7.08400E+04    3.61859E-03
    7.24480E+04    3.51938E-03
    7.40560E+04    3.54271E-03
    8.05000E+04    3.66035E-03
    8.37200E+04    3.74191E-03
    8.69330E+04    3.90186E-03
    9.17620E+04    3.96791E-03
    9.66010E+04    3.89931E-03
    9.82090E+04    3.93342E-03
    1.04651E+05    4.08433E-03
    1.06259E+05    4.11882E-03
    1.09478E+05    4.22365E-03
    1.15929E+05    4.35982E-03
    1.17532E+05    4.29811E-03
    1.22002E+05    4.36433E-03
    1.24976E+05    4.45876E-03
    1.28991E+05    4.55416E-03
    1.30596E+05    4.65503E-03
    1.37034E+05    4.67716E-03
    1.40250E+05    4.69851E-03
    1.41857E+05    4.71672E-03
    1.48284E+05    4.90628E-03
    1.49896E+05    4.95132E-03
    1.54720E+05    5.07310E-03
    1.59534E+05    5.05059E-03
    1.62760E+05    5.07682E-03
    1.65974E+05    5.16550E-03
    1.72391E+05    5.29802E-03
    1.74001E+05    5.34930E-03
    1.75613E+05    5.42837E-03
    1.82048E+05    5.43698E-03
    1.85258E+05    5.47632E-03
    1.88473E+05    5.59178E-03
    1.93301E+05    5.67122E-03
    1.98136E+05    5.78626E-03
    1.99748E+05    5.81834E-03
    2.06189E+05    5.89933E-03
    2.07825E+05    5.93904E-03
    2.11045E+05    6.13013E-03
    2.17480E+05    6.22322E-03
    2.19092E+05    6.28970E-03
    2.23909E+05    6.33800E-03
    2.27123E+05    6.35716E-03
    2.31954E+05    6.51846E-03
    2.33560E+05    6.58844E-03
    2.39998E+05    6.70533E-03
    2.43210E+05    6.77745E-03
    2.44815E+05    6.75654E-03
    2.51251E+05    6.95510E-03
    2.52860E+05    6.90917E-03
    2.57677E+05    7.03013E-03
    2.62496E+05    7.15478E-03
    2.65710E+05    7.32240E-03
    2.68924E+05    7.33763E-03
    2.75353E+05    7.48725E-03
    2.76957E+05    7.49018E-03
    2.78565E+05    7.55131E-03
    2.84990E+05    7.60618E-03
    2.88204E+05    7.69952E-03
    2.91416E+05    7.80398E-03
    2.96270E+05    8.04488E-03
    3.01099E+05    8.09446E-03
    3.02711E+05    8.03278E-03
    3.09137E+05    8.16570E-03
    3.10747E+05    8.35188E-03
    3.13966E+05    8.43598E-03
    3.20392E+05    8.53159E-03
    3.22002E+05    8.57509E-03
    3.26056E+05    8.69136E-03
    3.29276E+05    8.84389E-03
    3.34093E+05    8.89636E-03
    3.35698E+05    8.85579E-03
    3.42119E+05    9.05861E-03
    3.45331E+05    9.14051E-03
    3.46935E+05    9.17560E-03
    3.53354E+05    9.33274E-03
    3.54964E+05    9.34873E-03
    3.59786E+05    9.45457E-03
    3.64611E+05    9.65435E-03
    3.67831E+05    9.70092E-03
    3.71045E+05    9.73639E-03
    3.77471E+05    9.98404E-03
    3.79081E+05    1.00495E-02
    3.80663E+05    1.01336E-02
    3.86319E+05    1.02826E-02
    3.89535E+05    1.04096E-02
    3.92755E+05    1.04873E-02
    3.97572E+05    1.05673E-02
    4.02284E+05    1.07918E-02
    4.03195E+05    1.08919E-02
    4.09621E+05    1.11198E-02
    4.11129E+05    1.11336E-02
    4.14356E+05    1.11532E-02
    4.20912E+05    1.13710E-02
    4.22527E+05    1.13725E-02
    4.27363E+05    1.15227E-02
    4.31389E+05    1.17059E-02
    4.39431E+05    1.19449E-02
    4.41045E+05    1.19455E-02
    4.47477E+05    1.22111E-02
    4.50693E+05    1.24480E-02
    4.52308E+05    1.24412E-02
    4.58730E+05    1.25688E-02
    4.60344E+05    1.27214E-02
    4.65165E+05    1.30586E-02
    4.69185E+05    1.30423E-02
    4.71605E+05    1.32555E-02
    4.76443E+05    1.36075E-02
    4.84487E+05    1.37969E-02
    4.85696E+05    1.38150E-02
    4.86808E+05    1.38352E-02
    4.93262E+05    1.41111E-02
    4.96477E+05    1.42679E-02
    5.00495E+05    1.44975E-02
    5.05324E+05    1.47007E-02
    5.10148E+05    1.48293E-02
    5.11762E+05    1.48621E-02
    5.18201E+05    1.51505E-02
    5.19809E+05    1.51575E-02
    5.23020E+05    1.53236E-02
    5.29453E+05    1.55737E-02
    5.31062E+05    1.56124E-02
    5.35881E+05    1.58840E-02
    5.39095E+05    1.59653E-02
    5.43932E+05    1.61574E-02
    5.45548E+05    1.63235E-02
    5.51977E+05    1.65841E-02
    5.55197E+05    1.67397E-02
    5.56165E+05    1.68447E-02
    5.62393E+05    1.70574E-02
    5.64000E+05    1.71307E-02
    5.68813E+05    1.73436E-02
    5.73633E+05    1.76795E-02
    5.76856E+05    1.77879E-02
    5.80068E+05    1.80334E-02
    5.85857E+05    1.83201E-02
    5.86778E+05    1.83580E-02
    5.88382E+05    1.85048E-02
    5.94815E+05    1.87685E-02
    5.98040E+05    1.89753E-02
    6.01254E+05    1.91482E-02
    6.06080E+05    1.93818E-02
    6.10904E+05    1.96431E-02
    6.12512E+05    1.97415E-02
    6.18964E+05    2.01145E-02
    6.20573E+05    2.02468E-02
    6.23775E+05    2.04290E-02
    6.30202E+05    2.07908E-02
    6.31814E+05    2.09169E-02
    6.36639E+05    2.11629E-02
    6.39857E+05    2.13773E-02
    6.43892E+05    2.16454E-02
    6.45495E+05    2.17174E-02
    6.51938E+05    2.21911E-02
    6.55151E+05    2.23822E-02
    6.56761E+05    2.24754E-02
    6.63192E+05    2.29739E-02
    6.64793E+05    2.29539E-02
    6.69630E+05    2.33031E-02
    6.74457E+05    2.36589E-02
    6.77672E+05    2.39333E-02
    6.80891E+05    2.40612E-02
    6.87332E+05    2.45684E-02
    6.88944E+05    2.47231E-02
    6.90558E+05    2.48997E-02
    6.96995E+05    2.53670E-02
    7.00221E+05    2.56486E-02
    7.03439E+05    2.58645E-02
    7.08265E+05    2.62184E-02
    7.13100E+05    2.66209E-02
    7.14708E+05    2.67772E-02
    7.21144E+05    2.72357E-02
    7.22758E+05    2.74613E-02
    7.25971E+05    2.76060E-02
    7.32413E+05    2.82468E-02
    7.34020E+05    2.83237E-02
    7.38861E+05    2.88236E-02
    7.41869E+05    2.90249E-02
    7.45090E+05    2.94245E-02
    7.46706E+05    2.95265E-02
    7.51520E+05    2.99295E-02
    7.53128E+05    3.01577E-02
    7.54737E+05    3.02477E-02
    7.58176E+05    3.06347E-02
    7.60186E+05    3.07557E-02
    7.64212E+05    3.11485E-02
    7.68238E+05    3.14844E-02
    7.72256E+05    3.18628E-02
    7.74263E+05    3.20812E-02
    7.80290E+05    3.27140E-02
    7.82308E+05    3.28523E-02
    7.84318E+05    3.30701E-02
    7.90344E+05    3.35613E-02
    7.92354E+05    3.38920E-02
    7.96371E+05    3.42048E-02
    8.00402E+05    3.46016E-02
    8.04419E+05    3.49815E-02
    8.06432E+05    3.52678E-02
    8.12462E+05    3.59214E-02
    8.14470E+05    3.61750E-02
    8.15473E+05    3.62272E-02
    8.21495E+05    3.69862E-02
    8.23512E+05    3.72628E-02
    8.27530E+05    3.76665E-02
    8.31551E+05    3.81426E-02
    8.35560E+05    3.87126E-02
    8.37569E+05    3.88805E-02
    8.42587E+05    3.95616E-02
    8.44597E+05    3.97084E-02
    8.46604E+05    3.99806E-02
    8.52628E+05    4.06416E-02
    8.54639E+05    4.08390E-02
    8.58649E+05    4.13208E-02
    8.62660E+05    4.18729E-02
    8.66684E+05    4.23658E-02
    8.68701E+05    4.26182E-02
    8.74711E+05    4.33518E-02
    8.76722E+05    4.37515E-02
    8.78737E+05    4.39647E-02
    8.84758E+05    4.48198E-02
    8.86763E+05    4.50456E-02
    8.90787E+05    4.55391E-02
    8.94805E+05    4.61706E-02
    8.98826E+05    4.67238E-02
    9.00838E+05    4.70678E-02
    9.05863E+05    4.77471E-02
    9.07879E+05    4.80975E-02
    9.09887E+05    4.84473E-02
    9.15533E+05    4.93041E-02
    9.17544E+05    4.96711E-02
    9.20968E+05    5.02222E-02
    9.25255E+05    5.08680E-02
    9.26494E+05    5.11034E-02
    9.28276E+05    5.14806E-02
    9.32293E+05    5.21107E-02
    9.34309E+05    5.23394E-02
    9.36319E+05    5.27160E-02
    9.40339E+05    5.35191E-02
    9.42350E+05    5.38401E-02
    9.44364E+05    5.41315E-02
    9.48379E+05    5.48107E-02
    9.50395E+05    5.51212E-02
    9.52397E+05    5.54604E-02
    9.56420E+05    5.61365E-02
    9.58429E+05    5.65046E-02
    9.60438E+05    5.68301E-02
    9.64457E+05    5.75423E-02
    9.66471E+05    5.78955E-02
    9.67476E+05    5.81351E-02
    9.69488E+05    5.84709E-02
    9.70490E+05    5.87301E-02
    9.71490E+05    5.88995E-02
    9.73507E+05    5.92198E-02
    9.74514E+05    5.93611E-02
    9.75517E+05    5.95903E-02
    9.77522E+05    6.00218E-02
    9.78521E+05    6.01912E-02
    9.79529E+05    6.04090E-02
    9.81533E+05    6.07694E-02
    9.82543E+05    6.08931E-02
    9.83543E+05    6.11701E-02
    9.85553E+05    6.15787E-02
    9.86557E+05    6.16684E-02
    9.87560E+05    6.19379E-02
    9.88958E+05    6.22090E-02
    9.89567E+05    6.24091E-02
    9.90575E+05    6.25788E-02
    9.92585E+05    6.29620E-02
    9.93584E+05    6.31542E-02
    9.94594E+05    6.34035E-02
    9.96601E+05    6.38594E-02
    9.97603E+05    6.40558E-02
    9.98612E+05    6.41510E-02
    1.00062E+06    6.44417E-02
    1.00464E+06    6.55390E-02
    1.00665E+06    6.59504E-02
    1.01070E+06    6.72843E-02
    1.01171E+06    6.71465E-02
    1.01372E+06    6.78539E-02
    1.02176E+06    6.93741E-02
    1.02276E+06    6.96204E-02
    1.02376E+06    6.98775E-02
    1.02577E+06    7.03457E-02
    1.02678E+06    7.06206E-02
    1.02778E+06    7.09146E-02
    1.02979E+06    7.13852E-02
    1.03079E+06    7.16118E-02
    1.03180E+06    7.18201E-02
    1.03381E+06    7.23723E-02
    1.03482E+06    7.26287E-02
    1.03582E+06    7.29262E-02
    1.03783E+06    7.34906E-02
    1.03884E+06    7.37490E-02
    1.03985E+06    7.39660E-02
    1.04186E+06    7.46233E-02
    1.04286E+06    7.49832E-02
    1.04387E+06    7.52332E-02
    1.04588E+06    7.58310E-02
    1.04688E+06    7.61020E-02
    1.04789E+06    7.64460E-02
    1.05392E+06    7.80267E-02
    1.05794E+06    7.93304E-02
    1.05894E+06    7.96596E-02
    1.06095E+06    8.02679E-02
    1.06196E+06    8.05898E-02
    1.06297E+06    8.08826E-02
    1.06597E+06    8.19546E-02
    1.06699E+06    8.22783E-02
    1.06799E+06    8.26965E-02
    1.07000E+06    8.33872E-02
    1.07100E+06    8.37525E-02
    1.07201E+06    8.41362E-02
    1.07406E+06    8.49841E-02
    1.07421E+06    8.50990E-02
    1.07506E+06    8.55249E-02
    1.07706E+06    8.63378E-02
    1.07807E+06    8.67188E-02
    1.07907E+06    8.72008E-02
    1.08109E+06    8.82909E-02
    1.08210E+06    8.88812E-02
    1.08311E+06    9.07369E-02
    1.08458E+06    9.07657E-02
    1.08559E+06    9.18575E-02
    1.08659E+06    9.37835E-02
