Repository: Benjamin-Burchill/University-Project

File: 1123F190.DAT
 nimonic 105; bg28; 190mpa; 1123K; BG;
 190.
 1123.
  3
391
    0.00000E+00    0.00000E+00
    1.23700E+03    2.16512E-04
    2.06600E+03    4.01100E-04
    2.89500E+03    3.81817E-04
    3.72400E+03    5.04597E-04
    4.54700E+03    7.05263E-04
    7.02600E+03    8.48065E-04
    8.67500E+03    9.49549E-04
    1.19880E+04    1.10097E-03
    1.36160E+04    1.23310E-03
    1.69130E+04    1.38172E-03
    1.85380E+04    1.45327E-03
    2.18510E+04    1.64235E-03
    2.34940E+04    1.83021E-03
    2.67760E+04    1.91509E-03
    2.84150E+04    1.82864E-03
    3.16920E+04    1.95478E-03
    3.33380E+04    2.00350E-03
    3.66210E+04    2.25336E-03
    3.82550E+04    2.28322E-03
    4.15170E+04    2.27850E-03
    4.31470E+04    2.26633E-03
    4.64090E+04    2.40773E-03
    4.80490E+04    2.44818E-03
    5.13040E+04    2.61508E-03
    5.29520E+04    2.57621E-03
    5.78680E+04    2.64414E-03
    6.98230E+04    2.66299E-03
    7.46460E+04    2.67555E-03
    8.42750E+04    2.62254E-03
    8.90930E+04    2.69911E-03
    1.03552E+05    3.03986E-03
    1.13188E+05    3.05085E-03
    1.18014E+05    3.16193E-03
    1.27652E+05    3.43151E-03
    1.32474E+05    3.45701E-03
    1.46916E+05    3.46682E-03
    1.57751E+05    3.71004E-03
    1.63772E+05    3.80927E-03
    1.73412E+05    3.80221E-03
    1.78231E+05    3.87163E-03
    1.92691E+05    4.14690E-03
    2.07130E+05    4.20845E-03
    2.16763E+05    4.26216E-03
    2.21579E+05    4.42915E-03
    2.36046E+05    4.53302E-03
    2.45694E+05    4.66195E-03
    2.50508E+05    4.76148E-03
    2.60145E+05    5.00439E-03
    2.64969E+05    5.02907E-03
    2.79427E+05    4.97618E-03
    2.89078E+05    5.11211E-03
    2.93884E+05    5.19005E-03
    3.03534E+05    5.28248E-03
    3.08364E+05    5.30794E-03
    3.22849E+05    5.51821E-03
    3.32491E+05    5.66503E-03
    3.37317E+05    5.73353E-03
    3.46953E+05    5.79264E-03
    3.51764E+05    5.80712E-03
    3.75848E+05    6.09517E-03
    3.80669E+05    6.19103E-03
    3.90309E+05    6.19182E-03
    4.09576E+05    6.30058E-03
    4.19211E+05    6.55719E-03
    4.24032E+05    6.57088E-03
    4.33666E+05    6.51417E-03
    4.38485E+05    6.51221E-03
    4.52949E+05    6.52825E-03
    4.62595E+05    6.63385E-03
    4.65070E+05    6.57753E-03
    4.74712E+05    6.67218E-03
    4.79535E+05    6.70738E-03
    4.91588E+05    6.94981E-03
    5.01232E+05    7.01471E-03
    5.06064E+05    7.09368E-03
    5.14702E+05    6.99594E-03
    5.19515E+05    7.03113E-03
    5.33996E+05    7.28482E-03
    5.43628E+05    7.25824E-03
    5.48442E+05    7.46342E-03
    5.58079E+05    7.34579E-03
    5.62897E+05    7.37471E-03
    5.75964E+05    7.49038E-03
    5.84985E+05    7.70293E-03
    5.89807E+05    7.47983E-03
    5.99454E+05    7.83732E-03
    6.04279E+05    7.72286E-03
    6.18746E+05    7.86232E-03
    6.28386E+05    7.97911E-03
    6.33202E+05    8.10564E-03
    6.42836E+05    8.02129E-03
    6.47650E+05    8.14430E-03
    6.61370E+05    8.12087E-03
    6.69810E+05    8.12556E-03
    6.74630E+05    8.15407E-03
    6.84248E+05    8.20054E-03
    6.89074E+05    8.30011E-03
    7.03550E+05    8.44690E-03
    7.13185E+05    8.54918E-03
    7.18007E+05    8.53903E-03
    7.27640E+05    8.63622E-03
    7.32449E+05    8.72794E-03
    7.46582E+05    8.94647E-03
    7.53288E+05    8.93945E-03
    7.71306E+05    8.98159E-03
    7.80314E+05    9.12790E-03
    7.84819E+05    9.17588E-03
    7.98335E+05    9.38301E-03
    8.07351E+05    9.30461E-03
    8.11855E+05    9.30968E-03
    8.20867E+05    9.39900E-03
    8.25374E+05    9.46374E-03
    8.38880E+05    9.72383E-03
    8.42724E+05    9.81155E-03
    8.47225E+05    9.71486E-03
    8.56230E+05    9.72149E-03
    8.60730E+05    9.83221E-03
    8.74243E+05    1.00984E-02
    8.83250E+05    1.00435E-02
    8.87749E+05    1.00984E-02
    8.96761E+05    1.01850E-02
    9.01263E+05    1.02002E-02
    9.14774E+05    1.03938E-02
    9.23782E+05    1.04904E-02
    9.28284E+05    1.05968E-02
    9.37300E+05    1.05251E-02
    9.41800E+05    1.05691E-02
    9.55312E+05    1.08278E-02
    9.64324E+05    1.09088E-02
    9.68834E+05    1.09820E-02
    9.77839E+05    1.08893E-02
    9.82344E+05    1.09353E-02
    9.95852E+05    1.11307E-02
    1.00486E+06    1.12569E-02
    1.00543E+06    1.12806E-02
    1.01387E+06    1.13083E-02
    1.01837E+06    1.12409E-02
    1.03189E+06    1.13608E-02
    1.04090E+06    1.14278E-02
    1.04541E+06    1.15725E-02
    1.05442E+06    1.17543E-02
    1.05892E+06    1.16663E-02
    1.07243E+06    1.18449E-02
    1.08144E+06    1.19091E-02
    1.08595E+06    1.19896E-02
    1.09390E+06    1.20243E-02
    1.09841E+06    1.19426E-02
    1.10748E+06    1.20480E-02
    1.11601E+06    1.21554E-02
    1.11626E+06    1.21285E-02
    1.12526E+06    1.24319E-02
    1.12977E+06    1.23440E-02
    1.14328E+06    1.24723E-02
    1.15231E+06    1.26364E-02
    1.15681E+06    1.26908E-02
    1.16582E+06    1.28362E-02
    1.17032E+06    1.27930E-02
    1.18384E+06    1.27981E-02
    1.19285E+06    1.28478E-02
    1.19735E+06    1.29866E-02
    1.20413E+06    1.31669E-02
    1.20864E+06    1.32582E-02
    1.22215E+06    1.33029E-02
    1.23117E+06    1.34547E-02
    1.23567E+06    1.35895E-02
    1.24469E+06    1.36886E-02
    1.24919E+06    1.35845E-02
    1.26270E+06    1.37709E-02
    1.27171E+06    1.39072E-02
    1.27622E+06    1.39452E-02
    1.28522E+06    1.40353E-02
    1.28973E+06    1.41168E-02
    1.30324E+06    1.44262E-02
    1.31226E+06    1.44490E-02
    1.31676E+06    1.44941E-02
    1.32576E+06    1.47455E-02
    1.33027E+06    1.47777E-02
    1.34379E+06    1.47940E-02
    1.35186E+06    1.49511E-02
    1.35279E+06    1.50853E-02
    1.36180E+06    1.51271E-02
    1.36630E+06    1.50496E-02
    1.37531E+06    1.52663E-02
    1.38431E+06    1.54036E-02
    1.38882E+06    1.54559E-02
    1.39783E+06    1.55602E-02
    1.40234E+06    1.55676E-02
    1.41585E+06    1.58396E-02
    1.42487E+06    1.59536E-02
    1.42937E+06    1.58768E-02
    1.43839E+06    1.60849E-02
    1.44289E+06    1.61519E-02
    1.45641E+06    1.63243E-02
    1.46542E+06    1.64231E-02
    1.46992E+06    1.66562E-02
    1.47894E+06    1.67135E-02
    1.48344E+06    1.68099E-02
    1.49695E+06    1.69531E-02
    1.51204E+06    1.74348E-02
    1.51355E+06    1.74557E-02
    1.51806E+06    1.75675E-02
    1.52107E+06    1.76441E-02
    1.52709E+06    1.72337E-02
    1.53161E+06    1.72643E-02
    1.53463E+06    1.74271E-02
    1.53913E+06    1.72504E-02
    1.54063E+06    1.73518E-02
    1.54813E+06    1.74497E-02
    1.55262E+06    1.77409E-02
    1.55412E+06    1.77139E-02
    1.55862E+06    1.72256E-02
    1.56162E+06    1.77390E-02
    1.56763E+06    1.78585E-02
    1.57213E+06    1.86771E-02
    1.57513E+06    1.76125E-02
    1.57964E+06    1.76125E-02
    1.58115E+06    1.79869E-02
    1.58868E+06    1.87173E-02
    1.59321E+06    1.88294E-02
    1.59472E+06    1.89426E-02
    1.59925E+06    1.90979E-02
    1.60227E+06    1.89209E-02
    1.60828E+06    1.90395E-02
    1.61589E+06    1.91666E-02
    1.61923E+06    1.93346E-02
    1.62824E+06    1.88581E-02
    1.63275E+06    1.89535E-02
    1.64627E+06    1.91679E-02
    1.65527E+06    1.91853E-02
    1.65978E+06    1.93027E-02
    1.66879E+06    1.96861E-02
    1.67330E+06    1.96513E-02
    1.68681E+06    1.95448E-02
    1.69582E+06    2.01087E-02
    1.70032E+06    1.99308E-02
    1.70561E+06    2.02395E-02
    1.70933E+06    2.09525E-02
    1.72041E+06    2.11818E-02
    1.72734E+06    2.14165E-02
    1.73185E+06    2.14578E-02
    1.74086E+06    2.15969E-02
    1.74536E+06    2.11396E-02
    1.75887E+06    2.15292E-02
    1.76788E+06    2.15797E-02
    1.77239E+06    2.17480E-02
    1.78140E+06    2.18459E-02
    1.78590E+06    2.19526E-02
    1.78832E+06    2.20342E-02
    1.78833E+06    2.20342E-02
    1.78834E+06    2.20346E-02
    1.78835E+06    2.20338E-02
    1.78835E+06    2.20342E-02
    1.78838E+06    2.20423E-02
    1.79289E+06    2.21224E-02
    1.79739E+06    2.22329E-02
    1.80640E+06    2.24805E-02
    1.81540E+06    2.28290E-02
    1.81991E+06    2.26402E-02
    1.82891E+06    2.26287E-02
    1.83341E+06    2.30612E-02
    1.84693E+06    2.33566E-02
    1.85594E+06    2.34020E-02
    1.86044E+06    2.36877E-02
    1.86945E+06    2.33982E-02
    1.87267E+06    2.38127E-02
    1.88296E+06    2.47643E-02
    1.89196E+06    2.50585E-02
    1.89241E+06    2.51433E-02
    1.89704E+06    2.47513E-02
    1.90154E+06    2.53191E-02
    1.91506E+06    2.49461E-02
    1.92407E+06    2.52556E-02
    1.92858E+06    2.52886E-02
    1.93758E+06    2.56171E-02
    1.94209E+06    2.56375E-02
    1.95561E+06    2.67591E-02
    1.96011E+06    2.66779E-02
    1.96462E+06    2.69914E-02
    1.97363E+06    2.66236E-02
    1.97813E+06    2.66887E-02
    1.99164E+06    2.73643E-02
    2.00065E+06    2.74919E-02
    2.00515E+06    2.76087E-02
    2.01416E+06    2.78358E-02
    2.01867E+06    2.87274E-02
    2.03218E+06    2.90437E-02
    2.04119E+06    2.92964E-02
    2.04570E+06    2.89672E-02
    2.05471E+06    2.87681E-02
    2.05922E+06    2.92545E-02
    2.07272E+06    2.96257E-02
    2.08174E+06    2.99410E-02
    2.08624E+06    3.02963E-02
    2.09525E+06    3.04632E-02
    2.09976E+06    3.06877E-02
    2.11327E+06    3.11645E-02
    2.12228E+06    3.13259E-02
    2.12678E+06    3.14621E-02
    2.13579E+06    3.18916E-02
    2.14029E+06    3.19640E-02
    2.15380E+06    3.25576E-02
    2.16281E+06    3.27645E-02
    2.16731E+06    3.29683E-02
    2.17632E+06    3.33019E-02
    2.18082E+06    3.35193E-02
    2.19433E+06    3.41226E-02
    2.20334E+06    3.45026E-02
    2.20784E+06    3.45258E-02
    2.21685E+06    3.49194E-02
    2.22136E+06    3.52733E-02
    2.23036E+06    3.55762E-02
    2.23487E+06    3.56977E-02
    2.24387E+06    3.60795E-02
    2.24838E+06    3.63399E-02
    2.25738E+06    3.67480E-02
    2.26189E+06    3.69491E-02
    2.27090E+06    3.74009E-02
    2.27540E+06    3.75196E-02
    2.28893E+06    3.82591E-02
    2.29793E+06    3.87633E-02
    2.30244E+06    3.88993E-02
    2.30694E+06    3.91481E-02
    2.31145E+06    3.93843E-02
    2.31524E+06    4.01401E-02
    2.32278E+06    4.04381E-02
    2.32690E+06    4.05927E-02
    2.33179E+06    4.03970E-02
    2.33629E+06    4.05838E-02
    2.34530E+06    4.10343E-02
    2.34980E+06    4.13490E-02
    2.36332E+06    4.20759E-02
    2.37233E+06    4.26307E-02
    2.37684E+06    4.28721E-02
    2.38585E+06    4.34878E-02
    2.39035E+06    4.36680E-02
    2.39450E+06    4.39092E-02
    2.40350E+06    4.44697E-02
    2.40388E+06    4.45134E-02
    2.40834E+06    4.47506E-02
    2.41285E+06    4.50746E-02
    2.42186E+06    4.57161E-02
    2.42636E+06    4.58523E-02
    2.43988E+06    4.67938E-02
    2.44888E+06    4.73865E-02
    2.45339E+06    4.78332E-02
    2.46241E+06    4.82756E-02
    2.46691E+06    4.85191E-02
    2.47570E+06    4.92756E-02
    2.48495E+06    4.98848E-02
    2.48945E+06    5.02095E-02
    2.49847E+06    5.08376E-02
    2.50298E+06    5.11017E-02
    2.51199E+06    5.18463E-02
    2.51649E+06    5.22058E-02
    2.53001E+06    5.33426E-02
    2.53902E+06    5.40851E-02
    2.54352E+06    5.44148E-02
    2.55254E+06    5.51241E-02
    2.55705E+06    5.55215E-02
    2.56605E+06    5.63309E-02
    2.57056E+06    5.67033E-02
    2.57506E+06    5.71515E-02
    2.57957E+06    5.75258E-02
    2.58857E+06    5.83380E-02
    2.59308E+06    5.87944E-02
    2.60209E+06    5.96066E-02
    2.60660E+06    6.00164E-02
    2.61561E+06    6.09644E-02
    2.62011E+06    6.15306E-02
    2.62913E+06    6.23784E-02
    2.63363E+06    6.30299E-02
    2.64264E+06    6.40740E-02
    2.64715E+06    6.44809E-02
    2.65617E+06    6.56724E-02
    2.65943E+06    6.61070E-02
    2.66001E+06    6.62684E-02
    2.66404E+06    6.67001E-02
    2.67213E+06    6.78110E-02
    2.67616E+06    6.84164E-02
    2.68424E+06    6.96796E-02
    2.68829E+06    7.03334E-02
    2.69639E+06    7.14703E-02
    2.70043E+06    7.21976E-02
    2.70851E+06    7.37897E-02
    2.71256E+06    7.47408E-02
    2.72066E+06    7.65294E-02
    2.72471E+06    7.76699E-02
    2.73278E+06    8.10719E-02
    2.73480E+06    8.27111E-02
    2.73582E+06    8.45894E-02

File: 1148D170.DAT
 nimonic 105; bg47; 170MPa 1148K; BG;
 170.
 1148.
  3
399   
    0.00000E+00    0.00000E+00
    5.00000E+00   -3.81899E-05
    1.00000E+01   -6.49630E-05
    1.50000E+01   -4.52759E-05
    2.00000E+01   -2.83466E-05
    2.50000E+01    3.26764E-05
    3.00000E+01    6.33843E-05
    3.50000E+01    5.39361E-05
    4.00000E+01    7.71627E-05
    4.50000E+01    7.40138E-05
    5.00000E+01    6.92892E-05
    5.50000E+01    6.69274E-05
    6.00000E+01    6.77147E-05
    6.50000E+01    6.25970E-05
    7.00000E+01    8.07059E-05
    7.50000E+01    9.99947E-05
    9.20000E+01    3.38525E-04
    2.87000E+02    3.94017E-04
    4.87000E+02    6.18707E-04
    6.90000E+02    7.76470E-04
    1.09900E+03    8.48067E-04
    1.51000E+03    1.16468E-03
    1.91600E+03    1.18945E-03
    2.32700E+03    1.16586E-03
    2.73700E+03    1.27006E-03
    3.14300E+03    1.39470E-03
    3.55700E+03    1.49101E-03
    3.96500E+03    1.46035E-03
    4.37900E+03    1.65768E-03
    5.19500E+03    1.67615E-03
    6.01800E+03    1.65021E-03
    7.04200E+03    1.83768E-03
    8.68100E+03    2.06244E-03
    1.03140E+04    1.96736E-03
    1.19420E+04    2.00429E-03
    1.35760E+04    2.07619E-03
    1.52060E+04    2.28165E-03
    1.68390E+04    2.27026E-03
    1.84820E+04    2.47803E-03
    2.01250E+04    2.52162E-03
    2.19620E+04    2.37984E-03
    2.35970E+04    2.48117E-03
    2.52390E+04    2.64964E-03
    2.68780E+04    2.68929E-03
    3.01580E+04    2.69165E-03
    3.67210E+04    3.07401E-03
    3.99970E+04    3.15761E-03
    4.32770E+04    3.10816E-03
    4.65610E+04    3.26278E-03
    5.68080E+04    3.46682E-03
    6.00830E+04    3.85202E-03
    6.33630E+04    3.78221E-03
    6.66400E+04    3.87830E-03
    8.21130E+04    4.09044E-03
    8.65170E+04    4.19709E-03
    9.09280E+04    4.27549E-03
    9.97470E+04    4.44483E-03
    1.08567E+05    5.01536E-03
    1.12978E+05    5.07372E-03
    1.21622E+05    4.79439E-03
    1.26024E+05    4.89626E-03
    1.34835E+05    5.21629E-03
    1.43647E+05    5.44734E-03
    1.48062E+05    5.85174E-03
    1.52472E+05    5.39879E-03
    1.65698E+05    5.63214E-03
    1.70103E+05    5.50881E-03
    1.74516E+05    5.75780E-03
    1.78925E+05    6.11160E-03
    1.92151E+05    6.12491E-03
    1.96559E+05    6.21412E-03
    2.00972E+05    6.28650E-03
    2.09782E+05    6.18673E-03
    2.18602E+05    6.27554E-03
    2.23014E+05    6.27672E-03
    2.31824E+05    6.60804E-03
    2.36229E+05    6.45745E-03
    2.44507E+05    6.54155E-03
    2.51125E+05    6.71833E-03
    2.57745E+05    6.80788E-03
    2.62162E+05    6.92713E-03
    2.75392E+05    6.98187E-03
    2.79805E+05    6.96232E-03
    2.84215E+05    7.09250E-03
    2.88620E+05    7.28013E-03
    3.01853E+05    7.38292E-03
    3.06263E+05    7.41301E-03
    3.10670E+05    7.40441E-03
    3.19488E+05    7.45287E-03
    3.26954E+05    7.78693E-03
    3.29422E+05    7.69356E-03
    3.38328E+05    7.76232E-03
    3.42723E+05    7.80138E-03
    3.51535E+05    8.16578E-03
    3.60350E+05    8.05761E-03
    3.64753E+05    8.02558E-03
    3.69169E+05    8.23607E-03
    3.82400E+05    8.34852E-03
    3.86812E+05    8.60148E-03
    3.91226E+05    8.50702E-03
    3.95643E+05    8.60539E-03
    4.08874E+05    8.57260E-03
    4.13281E+05    8.61514E-03
    4.17686E+05    8.82161E-03
    4.26500E+05    8.95389E-03
    4.35319E+05    8.94960E-03
    4.39736E+05    9.08577E-03
    4.48560E+05    9.38496E-03
    4.52986E+05    9.40446E-03
    4.61799E+05    9.34829E-03
    4.70616E+05    9.51990E-03
    4.75019E+05    9.72422E-03
    4.79420E+05    9.66574E-03
    4.92647E+05    9.95423E-03
    4.97050E+05    9.86574E-03
    5.00977E+05    9.87783E-03
    5.05385E+05    1.00061E-02
    5.18620E+05    1.01429E-02
    5.23030E+05    1.02111E-02
    5.27435E+05    1.02298E-02
    5.36253E+05    1.03837E-02
    5.45085E+05    1.06307E-02
    5.49499E+05    1.05723E-02
    5.58315E+05    1.06767E-02
    5.62726E+05    1.07152E-02
    5.71545E+05    1.10159E-02
    5.76628E+05    1.09115E-02
    5.80352E+05    1.09318E-02
    5.84760E+05    1.10587E-02
    5.97184E+05    1.14601E-02
    6.01596E+05    1.13916E-02
    6.05999E+05    1.13958E-02
    6.10409E+05    1.16212E-02
    6.23629E+05    1.16893E-02
    6.28042E+05    1.18212E-02
    6.32456E+05    1.19788E-02
    6.41275E+05    1.21795E-02
    6.50080E+05    1.22779E-02
    6.54495E+05    1.23813E-02
    6.63343E+05    1.24672E-02
    6.67754E+05    1.25314E-02
    6.76584E+05    1.28665E-02
    6.85398E+05    1.30888E-02
    6.89810E+05    1.32310E-02
    6.94223E+05    1.32527E-02
    7.07449E+05    1.35406E-02
    7.11866E+05    1.38350E-02
    7.16274E+05    1.38470E-02
    7.20680E+05    1.36202E-02
    7.33914E+05    1.42562E-02
    7.40524E+05    1.40555E-02
    7.44933E+05    1.44712E-02
    7.71343E+05    1.47513E-02
    7.86772E+05    1.52179E-02
    7.91173E+05    1.51779E-02
    7.99983E+05    1.52826E-02
    8.04388E+05    1.54935E-02
    8.13205E+05    1.55470E-02
    8.22021E+05    1.60648E-02
    8.26425E+05    1.59908E-02
    8.30835E+05    1.60156E-02
    8.44069E+05    1.65501E-02
    8.48478E+05    1.64641E-02
    8.52883E+05    1.67332E-02
    8.57288E+05    1.68610E-02
    8.70513E+05    1.70778E-02
    8.74927E+05    1.72151E-02
    8.79328E+05    1.72391E-02
    8.88158E+05    1.74229E-02
    8.96975E+05    1.76647E-02
    9.01389E+05    1.78194E-02
    9.10198E+05    1.79757E-02
    9.16808E+05    1.83422E-02
    9.25614E+05    1.85830E-02
    9.34430E+05    1.88704E-02
    9.38855E+05    1.87831E-02
    9.43270E+05    1.90103E-02
    9.56490E+05    1.92022E-02
    9.60905E+05    1.98300E-02
    9.65317E+05    1.94926E-02
    9.76331E+05    1.98605E-02
    9.89568E+05    2.03498E-02
    9.93978E+05    2.06032E-02
    9.98387E+05    2.06699E-02
    1.00721E+06    2.10270E-02
    1.01603E+06    2.11376E-02
    1.02044E+06    2.13535E-02
    1.02925E+06    2.12933E-02
    1.03366E+06    2.15203E-02
    1.04247E+06    2.16921E-02
    1.05129E+06    2.18586E-02
    1.05570E+06    2.19633E-02
    1.06011E+06    2.21274E-02
    1.07333E+06    2.25213E-02
    1.07774E+06    2.25336E-02
    1.08216E+06    2.27049E-02
    1.08657E+06    2.28980E-02
    1.09900E+06    2.34381E-02
    1.10340E+06    2.34185E-02
    1.10781E+06    2.36342E-02
    1.11663E+06    2.40740E-02
    1.12545E+06    2.41928E-02
    1.12987E+06    2.43676E-02
    1.13868E+06    2.46550E-02
    1.14309E+06    2.48263E-02
    1.15190E+06    2.50436E-02
    1.16072E+06    2.53335E-02
    1.16513E+06    2.56267E-02
    1.16954E+06    2.56574E-02
    1.18277E+06    2.62363E-02
    1.18718E+06    2.65802E-02
    1.19159E+06    2.66580E-02
    1.19600E+06    2.68455E-02
    1.20922E+06    2.71505E-02
    1.21363E+06    2.75213E-02
    1.21803E+06    2.77331E-02
    1.22685E+06    2.80467E-02
    1.23568E+06    2.82358E-02
    1.24009E+06    2.83540E-02
    1.24890E+06    2.86953E-02
    1.25331E+06    2.89769E-02
    1.26213E+06    2.93390E-02
    1.27093E+06    2.97575E-02
    1.27535E+06    2.99264E-02
    1.27976E+06    3.01965E-02
    1.29298E+06    3.06411E-02
    1.29739E+06    3.08835E-02
    1.30181E+06    3.09919E-02
    1.30622E+06    3.13247E-02
    1.31945E+06    3.18343E-02
    1.32387E+06    3.20814E-02
    1.32828E+06    3.22595E-02
    1.33711E+06    3.27122E-02
    1.34593E+06    3.31320E-02
    1.35034E+06    3.34656E-02
    1.35915E+06    3.38128E-02
    1.36356E+06    3.41058E-02
    1.36797E+06    3.41458E-02
    1.37239E+06    3.47745E-02
    1.38120E+06    3.49072E-02
    1.38561E+06    3.50657E-02
    1.39002E+06    3.55708E-02
    1.39442E+06    3.56639E-02
    1.40165E+06    3.57087E-02
    1.40605E+06    3.60601E-02
    1.41046E+06    3.62917E-02
    1.41487E+06    3.63710E-02
    1.42368E+06    3.68273E-02
    1.42809E+06    3.72700E-02
    1.43250E+06    3.72613E-02
    1.43690E+06    3.75343E-02
    1.44572E+06    3.80696E-02
    1.45013E+06    3.81943E-02
    1.45453E+06    3.85254E-02
    1.45895E+06    3.86826E-02
    1.46776E+06    3.92574E-02
    1.47217E+06    3.94202E-02
    1.47658E+06    3.98924E-02
    1.48099E+06    4.00328E-02
    1.48980E+06    4.05448E-02
    1.49421E+06    4.07459E-02
    1.49862E+06    4.09832E-02
    1.50303E+06    4.12946E-02
    1.51184E+06    4.16927E-02
    1.51625E+06    4.21378E-02
    1.52066E+06    4.23933E-02
    1.52506E+06    4.24808E-02
    1.53168E+06    4.29117E-02
    1.53608E+06    4.31277E-02
    1.54049E+06    4.35696E-02
    1.54490E+06    4.38948E-02
    1.55371E+06    4.44448E-02
    1.55812E+06    4.46274E-02
    1.56254E+06    4.49214E-02
    1.56695E+06    4.50991E-02
    1.57577E+06    4.57635E-02
    1.58018E+06    4.59846E-02
    1.58459E+06    4.61921E-02
    1.58899E+06    4.66931E-02
    1.59780E+06    4.71754E-02
    1.60221E+06    4.73163E-02
    1.60662E+06    4.76170E-02
    1.61103E+06    4.80163E-02
    1.61985E+06    4.85884E-02
    1.62426E+06    4.88794E-02
    1.62867E+06    4.91542E-02
    1.63308E+06    4.97061E-02
    1.64189E+06    5.02552E-02
    1.64630E+06    5.03544E-02
    1.65071E+06    5.06153E-02
    1.65513E+06    5.11956E-02
    1.66395E+06    5.16361E-02
    1.66835E+06    5.18545E-02
    1.67277E+06    5.22005E-02
    1.67718E+06    5.25263E-02
    1.68599E+06    5.34363E-02
    1.69040E+06    5.37732E-02
    1.69480E+06    5.40519E-02
    1.69921E+06    5.43830E-02
    1.70803E+06    5.50957E-02
    1.71244E+06    5.54604E-02
    1.71684E+06    5.57464E-02
    1.72125E+06    5.60859E-02
    1.73007E+06    5.67520E-02
    1.73448E+06    5.71064E-02
    1.73889E+06    5.75195E-02
    1.74331E+06    5.77778E-02
    1.75213E+06    5.84342E-02
    1.75654E+06    5.88689E-02
    1.76094E+06    5.92308E-02
    1.76535E+06    5.96114E-02
    1.77417E+06    6.04401E-02
    1.77858E+06    6.07769E-02
    1.78300E+06    6.12140E-02
    1.78741E+06    6.17334E-02
    1.79100E+06    6.22944E-02
    1.79225E+06    6.21468E-02
    1.79390E+06    6.22652E-02
    1.79555E+06    6.25903E-02
    1.79892E+06    6.28321E-02
    1.80057E+06    6.31116E-02
    1.80223E+06    6.31644E-02
    1.80388E+06    6.34368E-02
    1.81185E+06    6.40795E-02
    1.81626E+06    6.45115E-02
    1.82067E+06    6.47834E-02
    1.82508E+06    6.51096E-02
    1.83390E+06    6.59558E-02
    1.83830E+06    6.65807E-02
    1.84271E+06    6.68798E-02
    1.84712E+06    6.72822E-02
    1.85594E+06    6.81556E-02
    1.86034E+06    6.85575E-02
    1.86474E+06    6.91176E-02
    1.86891E+06    6.98136E-02
    1.87567E+06    7.03477E-02
    1.88007E+06    7.09379E-02
    1.88447E+06    7.15318E-02
    1.88888E+06    7.17415E-02
    1.89330E+06    7.24367E-02
    1.89771E+06    7.27699E-02
    1.90212E+06    7.33895E-02
    1.90653E+06    7.37454E-02
    1.91094E+06    7.43029E-02
    1.91534E+06    7.46750E-02
    1.91975E+06    7.53372E-02
    1.92415E+06    7.58781E-02
    1.92857E+06    7.63076E-02
    1.93297E+06    7.69392E-02
    1.93739E+06    7.73332E-02
    1.94179E+06    7.81232E-02
    1.94620E+06    7.84629E-02
    1.95061E+06    7.91062E-02
    1.95502E+06    7.97422E-02
    1.95943E+06    8.01864E-02
    1.96384E+06    8.10984E-02
    1.96825E+06    8.14951E-02
    1.97265E+06    8.19939E-02
    1.97706E+06    8.27300E-02
    1.98147E+06    8.32380E-02
    1.98587E+06    8.38634E-02
    1.99028E+06    8.45608E-02
    1.99469E+06    8.52577E-02
    1.99909E+06    8.59003E-02
    2.00351E+06    8.65692E-02
    2.00791E+06    8.72412E-02
    2.01232E+06    8.78869E-02
    2.01673E+06    8.86247E-02
    2.02113E+06    8.93130E-02
    2.02554E+06    9.00213E-02
    2.02774E+06    9.03879E-02
    2.02995E+06    9.07475E-02
    2.03215E+06    9.10952E-02
    2.03436E+06    9.15594E-02
    2.03656E+06    9.18974E-02
    2.03876E+06    9.23900E-02
    2.04097E+06    9.27561E-02
    2.04318E+06    9.31827E-02
    2.04538E+06    9.35886E-02
    2.04758E+06    9.40130E-02
    2.04979E+06    9.44243E-02
    2.05200E+06    9.48351E-02
    2.05420E+06    9.53592E-02
    2.05640E+06    9.57131E-02
    2.05860E+06    9.62900E-02
    2.06081E+06    9.68266E-02
    2.06301E+06    9.73578E-02
    2.06396E+06    9.75621E-02
    2.06521E+06    9.78056E-02
    2.06741E+06    9.83567E-02
    2.06963E+06    9.90227E-02
    2.07183E+06    9.95841E-02
    2.07403E+06    1.00214E-01
    2.07623E+06    1.00847E-01
    2.07844E+06    1.01533E-01
    2.08064E+06    1.02311E-01
    2.08284E+06    1.03318E-01
    2.08505E+06    1.04237E-01
    2.08725E+06    1.06423E-01

File: 1148D300.DAT
 nimonic 105; bg24; 300MPA; 1148K; BG;
 300.
 1148.
  3
400   
    0.00000E+00    0.00000E+00
    5.00000E+00    3.58991E-04
    1.00000E+01    2.14937E-04
    1.50000E+01    2.66106E-04
    2.00000E+01    2.79882E-04
    2.50000E+01    3.25537E-04
    3.00000E+01    3.44823E-04
    3.50000E+01    3.66863E-04
    4.00000E+01    3.70798E-04
    4.50000E+01    3.99527E-04
    5.00000E+01    3.93624E-04
    5.50000E+01    4.22352E-04
    6.00000E+01    4.58950E-04
    6.50000E+01    4.77839E-04
    7.00000E+01    5.14828E-04
    7.50000E+01    5.11286E-04
    8.00000E+01    5.88016E-04
    8.50000E+01    5.64801E-04
    9.00000E+01    5.66769E-04
    9.50000E+01    6.44675E-04
    1.00000E+02    6.44675E-04
    1.36000E+02    5.75819E-04
    3.05000E+02    9.22017E-04
    3.80000E+02    9.38536E-04
    5.06000E+02    1.06911E-03
    7.14000E+02    1.35499E-03
    9.16000E+02    1.41907E-03
    1.43000E+03    1.65673E-03
    1.63200E+03    1.74752E-03
    1.68400E+03    1.77228E-03
    1.84000E+03    1.77661E-03
    2.03900E+03    2.01670E-03
    2.24500E+03    2.10746E-03
    2.44700E+03    2.00688E-03
    2.64900E+03    2.10314E-03
    2.85500E+03    2.25045E-03
    3.05800E+03    2.42996E-03
    3.26000E+03    2.41739E-03
    3.46300E+03    2.47119E-03
    3.66800E+03    2.63652E-03
    3.87100E+03    2.77355E-03
    4.07300E+03    2.90938E-03
    4.28100E+03    2.83715E-03
    4.49000E+03    2.93843E-03
    4.69200E+03    3.07385E-03
    4.89400E+03    3.09936E-03
    5.09900E+03    3.31050E-03
    5.30400E+03    3.28263E-03
    5.50900E+03    3.38819E-03
    5.71200E+03    3.46430E-03
    5.91400E+03    3.61064E-03
    6.12300E+03    3.70870E-03
    6.32000E+03    3.59691E-03
    6.52300E+03    3.72557E-03
    6.72700E+03    3.83186E-03
    6.93300E+03    3.91461E-03
    7.13600E+03    3.90010E-03
    7.34100E+03    4.01853E-03
    7.54300E+03    4.07734E-03
    7.95700E+03    4.33178E-03
    8.16200E+03    4.46427E-03
    8.36400E+03    4.35295E-03
    8.57100E+03    4.55010E-03
    8.77300E+03    4.63984E-03
    8.97800E+03    4.76171E-03
    9.39200E+03    4.78718E-03
    9.59500E+03    4.92470E-03
    9.79700E+03    4.96936E-03
    9.99900E+03    5.17814E-03
    1.01990E+04    5.21613E-03
    1.04030E+04    5.14172E-03
    1.08080E+04    5.37435E-03
    1.10140E+04    5.53215E-03
    1.12220E+04    5.57012E-03
    1.14240E+04    5.51609E-03
    1.16290E+04    5.55642E-03
    1.18350E+04    5.68640E-03
    1.22470E+04    5.83554E-03
    1.24530E+04    5.98387E-03
    1.26560E+04    5.94121E-03
    1.28630E+04    6.03552E-03
    1.30650E+04    6.11927E-03
    1.32700E+04    6.32351E-03
    1.36740E+04    6.35480E-03
    1.38770E+04    6.42874E-03
    1.40860E+04    6.53631E-03
    1.42910E+04    6.69666E-03
    1.44930E+04    6.73459E-03
    1.46980E+04    6.73303E-03
    1.51060E+04    6.98797E-03
    1.53080E+04    7.06889E-03
    1.55110E+04    7.20297E-03
    1.57170E+04    7.19711E-03
    1.59190E+04    7.23737E-03
    1.61220E+04    7.36282E-03
    1.65350E+04    7.47694E-03
    1.67410E+04    7.51132E-03
    1.69430E+04    7.53164E-03
    1.71440E+04    7.70473E-03
    1.73530E+04    7.88481E-03
    1.75580E+04    7.93676E-03
    1.79630E+04    8.01605E-03
    1.81670E+04    8.12852E-03
    1.83710E+04    8.18046E-03
    1.85740E+04    8.23279E-03
    1.87780E+04    8.36085E-03
    1.89840E+04    8.47016E-03
    1.93920E+04    8.73637E-03
    1.95940E+04    8.71842E-03
    1.98000E+04    8.80310E-03
    2.00050E+04    8.86983E-03
    2.02070E+04    9.05790E-03
    2.04120E+04    9.15232E-03
    2.08130E+04    9.18470E-03
    2.10160E+04    9.31927E-03
    2.12240E+04    9.35945E-03
    2.14300E+04    9.56068E-03
    2.16360E+04    9.54274E-03
    2.18380E+04    9.65583E-03
    2.22490E+04    9.88507E-03
    2.24540E+04    9.88858E-03
    2.26560E+04    9.89989E-03
    2.28580E+04    1.00207E-02
    2.30650E+04    1.01832E-02
    2.32700E+04    1.01645E-02
    2.36760E+04    1.03691E-02
    2.38840E+04    1.05055E-02
    2.40860E+04    1.05951E-02
    2.42860E+04    1.06683E-02
    2.44910E+04    1.06621E-02
    2.46970E+04    1.07813E-02
    2.51040E+04    1.10340E-02
    2.53080E+04    1.10251E-02
    2.55140E+04    1.11103E-02
    2.57160E+04    1.12275E-02
    2.59190E+04    1.14015E-02
    2.61240E+04    1.13782E-02
    2.65360E+04    1.15455E-02
    2.67380E+04    1.17514E-02
    2.69400E+04    1.17206E-02
    2.71460E+04    1.18382E-02
    2.73480E+04    1.18938E-02
    2.75500E+04    1.20560E-02
    2.79590E+04    1.22201E-02
    2.81610E+04    1.22501E-02
    2.83690E+04    1.24402E-02
    2.85770E+04    1.26094E-02
    2.87830E+04    1.26537E-02
    2.89850E+04    1.25542E-02
    2.93920E+04    1.27159E-02
    2.95980E+04    1.28632E-02
    2.98000E+04    1.29705E-02
    3.00020E+04    1.29308E-02
    3.02040E+04    1.30459E-02
    3.04080E+04    1.32743E-02
    3.08160E+04    1.34538E-02
    3.10220E+04    1.33680E-02
    3.12240E+04    1.35346E-02
    3.14290E+04    1.37272E-02
    3.16320E+04    1.38286E-02
    3.18380E+04    1.37482E-02
    3.22510E+04    1.41582E-02
    3.24560E+04    1.41644E-02
    3.26620E+04    1.41885E-02
    3.28640E+04    1.42832E-02
    3.30660E+04    1.44322E-02
    3.32750E+04    1.44900E-02
    3.36830E+04    1.46041E-02
    3.38860E+04    1.46646E-02
    3.40880E+04    1.49098E-02
    3.42870E+04    1.48446E-02
    3.44920E+04    1.49397E-02
    3.46940E+04    1.50917E-02
    3.51030E+04    1.52406E-02
    3.53080E+04    1.53914E-02
    3.55100E+04    1.54453E-02
    3.57170E+04    1.55697E-02
    3.59240E+04    1.55957E-02
    3.61260E+04    1.56918E-02
    3.65300E+04    1.60321E-02
    3.67360E+04    1.59794E-02
    3.69420E+04    1.60878E-02
    3.71470E+04    1.62103E-02
    3.73480E+04    1.64330E-02
    3.75540E+04    1.64779E-02
    3.79590E+04    1.65495E-02
    3.81640E+04    1.67644E-02
    3.83640E+04    1.68535E-02
    3.85660E+04    1.68504E-02
    3.87680E+04    1.69592E-02
    3.89700E+04    1.70563E-02
    3.91800E+04    1.72599E-02
    3.93820E+04    1.72092E-02
    3.95840E+04    1.73245E-02
    3.97870E+04    1.74901E-02
    3.99930E+04    1.76452E-02
    4.01990E+04    1.76266E-02
    4.04040E+04    1.77500E-02
    4.06090E+04    1.79391E-02
    4.08150E+04    1.79484E-02
    4.10180E+04    1.80269E-02
    4.12260E+04    1.81735E-02
    4.14350E+04    1.83772E-02
    4.16400E+04    1.83579E-02
    4.18420E+04    1.84340E-02
    4.20450E+04    1.85523E-02
    4.22460E+04    1.87296E-02
    4.24520E+04    1.86918E-02
    4.26560E+04    1.87748E-02
    4.28610E+04    1.89135E-02
    4.30670E+04    1.91422E-02
    4.32700E+04    1.91233E-02
    4.34750E+04    1.92102E-02
    4.36770E+04    1.93114E-02
    4.38840E+04    1.95044E-02
    4.40920E+04    1.95133E-02
    4.44990E+04    1.98291E-02
    4.47040E+04    1.99584E-02
    4.49070E+04    1.99846E-02
    4.51090E+04    2.01768E-02
    4.53180E+04    2.03446E-02
    4.57260E+04    2.04619E-02
    4.59280E+04    2.06501E-02
    4.61300E+04    2.08179E-02
    4.63330E+04    2.07430E-02
    4.65380E+04    2.08853E-02
    4.69420E+04    2.11791E-02
    4.71480E+04    2.11664E-02
    4.73540E+04    2.13044E-02
    4.75560E+04    2.15067E-02
    4.77600E+04    2.14739E-02
    4.79700E+04    2.16049E-02
    4.81720E+04    2.17563E-02
    4.83730E+04    2.18087E-02
    4.85750E+04    2.19289E-02
    4.87810E+04    2.20968E-02
    4.89860E+04    2.21619E-02
    4.91940E+04    2.22558E-02
    4.93990E+04    2.25196E-02
    4.96050E+04    2.25904E-02
    4.98110E+04    2.26647E-02
    5.00130E+04    2.28240E-02
    5.02180E+04    2.29275E-02
    5.04270E+04    2.30302E-02
    5.06290E+04    2.31914E-02
    5.08320E+04    2.35030E-02
    5.10340E+04    2.34391E-02
    5.12350E+04    2.36176E-02
    5.14420E+04    2.38067E-02
    5.16450E+04    2.37756E-02
    5.18500E+04    2.39540E-02
    5.20560E+04    2.40854E-02
    5.22580E+04    2.41792E-02
    5.24660E+04    2.43106E-02
    5.26680E+04    2.45342E-02
    5.28740E+04    2.45546E-02
    5.30770E+04    2.46260E-02
    5.32770E+04    2.48142E-02
    5.34830E+04    2.48707E-02
    5.36920E+04    2.50131E-02
    5.38940E+04    2.51675E-02
    5.40960E+04    2.54254E-02
    5.43040E+04    2.54028E-02
    5.45130E+04    2.55970E-02
    5.47150E+04    2.57516E-02
    5.49200E+04    2.58295E-02
    5.51260E+04    2.60094E-02
    5.53290E+04    2.61794E-02
    5.55340E+04    2.61245E-02
    5.57390E+04    2.62856E-02
    5.59450E+04    2.64229E-02
    5.61500E+04    2.65482E-02
    5.63560E+04    2.68457E-02
    5.65580E+04    2.69507E-02
    5.67660E+04    2.69756E-02
    5.69690E+04    2.71331E-02
    5.71800E+04    2.72278E-02
    5.73830E+04    2.73645E-02
    5.75890E+04    2.75652E-02
    5.77910E+04    2.76284E-02
    5.79930E+04    2.78042E-02
    5.81960E+04    2.79210E-02
    5.83960E+04    2.80090E-02
    5.86000E+04    2.82184E-02
    5.88020E+04    2.84549E-02
    5.90050E+04    2.83952E-02
    5.92110E+04    2.86623E-02
    5.94160E+04    2.87885E-02
    5.96210E+04    2.89320E-02
    5.98260E+04    2.91744E-02
    6.00320E+04    2.91098E-02
    6.02450E+04    2.92918E-02
    6.04500E+04    2.94841E-02
    6.06520E+04    2.95701E-02
    6.08580E+04    2.97471E-02
    6.10630E+04    2.98900E-02
    6.12710E+04    3.00658E-02
    6.14770E+04    3.03427E-02
    6.16830E+04    3.03908E-02
    6.18850E+04    3.06413E-02
    6.20900E+04    3.06711E-02
    6.22930E+04    3.08628E-02
    6.24920E+04    3.10082E-02
    6.26950E+04    3.12219E-02
    6.28970E+04    3.14695E-02
    6.30990E+04    3.15241E-02
    6.33040E+04    3.17602E-02
    6.35120E+04    3.17968E-02
    6.36700E+04    3.20172E-02
    6.37490E+04    3.20393E-02
    6.39520E+04    3.21774E-02
    6.41580E+04    3.23470E-02
    6.43610E+04    3.26180E-02
    6.45690E+04    3.26465E-02
    6.47710E+04    3.29323E-02
    6.49770E+04    3.29894E-02
    6.51850E+04    3.32659E-02
    6.53910E+04    3.33143E-02
    6.55970E+04    3.35367E-02
    6.58020E+04    3.38248E-02
    6.60040E+04    3.39040E-02
    6.62070E+04    3.40985E-02
    6.64110E+04    3.41057E-02
    6.66130E+04    3.44709E-02
    6.68150E+04    3.44675E-02
    6.70200E+04    3.47721E-02
    6.72290E+04    3.48417E-02
    6.74370E+04    3.51036E-02
    6.76400E+04    3.53134E-02
    6.78420E+04    3.54571E-02
    6.80480E+04    3.56881E-02
    6.82530E+04    3.57648E-02
    6.84580E+04    3.59821E-02
    6.86600E+04    3.62141E-02
    6.88660E+04    3.64867E-02
    6.90690E+04    3.65736E-02
    6.92720E+04    3.68727E-02
    6.94800E+04    3.69273E-02
    6.96860E+04    3.71526E-02
    6.98890E+04    3.73620E-02
    7.00910E+04    3.75001E-02
    7.01910E+04    3.76108E-02
    7.02990E+04    3.77897E-02
    7.04990E+04    3.79262E-02
    7.07070E+04    3.81923E-02
    7.09090E+04    3.83332E-02
    7.11120E+04    3.87064E-02
    7.13210E+04    3.87973E-02
    7.15260E+04    3.91218E-02
    7.17310E+04    3.92577E-02
    7.19330E+04    3.94522E-02
    7.21400E+04    3.98004E-02
    7.23470E+04    3.99282E-02
    7.25520E+04    3.98999E-02
    7.27540E+04    4.02550E-02
    7.29530E+04    4.04029E-02
    7.31560E+04    4.05741E-02
    7.33640E+04    4.08535E-02
    7.35690E+04    4.10307E-02
    7.37750E+04    4.13043E-02
    7.39780E+04    4.16287E-02
    7.41860E+04    4.17937E-02
    7.43880E+04    4.20331E-02
    7.45970E+04    4.23664E-02
    7.47990E+04    4.26535E-02
    7.50010E+04    4.28059E-02
    7.52070E+04    4.31566E-02
    7.54110E+04    4.33697E-02
    7.56160E+04    4.37032E-02
    7.58180E+04    4.40635E-02
    7.60200E+04    4.42454E-02
    7.62260E+04    4.46051E-02
    7.64320E+04    4.49096E-02
    7.66360E+04    4.51083E-02
    7.68380E+04    4.54632E-02
    7.70450E+04    4.57682E-02
    7.72460E+04    4.60472E-02
    7.74510E+04    4.63514E-02
    7.76570E+04    4.66885E-02
    7.78650E+04    4.69582E-02
    7.80680E+04    4.72703E-02
    7.82750E+04    4.77317E-02
    7.84830E+04    4.81014E-02
    7.86860E+04    4.83561E-02
    7.88880E+04    4.88058E-02
    7.90930E+04    4.90907E-02
    7.92920E+04    4.95194E-02
    7.94980E+04    4.99480E-02
    7.97000E+04    5.03707E-02
    7.99020E+04    5.07532E-02
    8.00680E+04    5.10451E-02
    8.01100E+04    5.11292E-02
    8.03180E+04    5.18233E-02
    8.05240E+04    5.22266E-02
    8.07260E+04    5.27891E-02
    8.09320E+04    5.35123E-02
    8.11350E+04    5.44858E-02
    8.13410E+04    5.55690E-02
    8.15480E+04    5.70416E-02
    8.17540E+04    6.09813E-02

File: 1148F250.DAT
 nimonic 105; bg15; 250MPA; 1148K; BG;
 250.
 1148.
  3
399   
    0.00000E+00    0.00000E+00
    5.00000E+00   -4.72497E-06
    1.00000E+01    7.47989E-06
    1.50000E+01    2.55898E-05
    2.00000E+01    3.07077E-05
    2.50000E+01    6.14155E-05
    3.00000E+01    4.13422E-05
    3.50000E+01    6.57460E-05
    4.00000E+01    8.26781E-05
    4.50000E+01    1.11018E-04
    5.00000E+01    8.18909E-05
    2.58000E+02    2.44458E-04
    4.62000E+02    3.30261E-04
    6.66000E+02    4.27862E-04
    8.71000E+02    5.87623E-04
    1.07500E+03    6.13592E-04
    1.48300E+03    7.22967E-04
    1.68800E+03    6.26969E-04
    2.30000E+03    6.56477E-04
    2.70800E+03    6.70248E-04
    3.52800E+03    7.83552E-04
    3.93900E+03    9.46402E-04
    5.22200E+03    1.19928E-03
    6.05500E+03    1.13597E-03
    7.47000E+03    1.05495E-03
    7.88200E+03    1.05771E-03
    9.48600E+03    1.11945E-03
    1.03060E+04    1.21186E-03
    1.15360E+04    1.30702E-03
    1.19450E+04    1.41160E-03
    1.32380E+04    1.54644E-03
    1.38540E+04    1.50359E-03
    1.51450E+04    1.44856E-03
    1.55540E+04    1.42183E-03
    1.67810E+04    1.42104E-03
    1.75990E+04    1.44974E-03
    1.89640E+04    1.69187E-03
    1.93750E+04    1.80271E-03
    2.06070E+04    1.81017E-03
    2.14280E+04    1.82943E-03
    2.26530E+04    1.85419E-03
    2.30580E+04    1.87266E-03
    2.42900E+04    1.91078E-03
    2.51120E+04    1.84279E-03
    2.61360E+04    2.03061E-03
    2.65490E+04    2.10841E-03
    2.77860E+04    2.13238E-03
    2.86050E+04    2.09702E-03
    2.98350E+04    2.16969E-03
    3.02430E+04    2.17480E-03
    3.14710E+04    2.33232E-03
    3.22900E+04    2.33350E-03
    3.35190E+04    2.21959E-03
    3.39310E+04    2.22744E-03
    3.51630E+04    2.32918E-03
    3.59840E+04    2.35785E-03
    3.72110E+04    2.47764E-03
    3.76190E+04    2.53144E-03
    3.88450E+04    2.57621E-03
    3.96640E+04    2.61665E-03
    4.08880E+04    2.55422E-03
    4.12970E+04    2.60998E-03
    4.25260E+04    2.64139E-03
    4.33510E+04    2.69479E-03
    4.45770E+04    2.74897E-03
    4.49880E+04    2.79020E-03
    4.62180E+04    2.90091E-03
    4.70310E+04    3.04654E-03
    4.82590E+04    2.91347E-03
    4.86710E+04    2.93349E-03
    4.98990E+04    2.99001E-03
    5.07150E+04    3.00532E-03
    5.19420E+04    3.13759E-03
    5.23500E+04    3.16938E-03
    5.35760E+04    3.21255E-03
    5.43980E+04    3.37226E-03
    5.56270E+04    3.27495E-03
    5.60350E+04    3.30006E-03
    5.72630E+04    3.41621E-03
    5.80850E+04    3.39973E-03
    5.93060E+04    3.41503E-03
    5.97150E+04    3.44524E-03
    6.09450E+04    3.52802E-03
    6.17650E+04    3.58294E-03
    6.29890E+04    3.66454E-03
    6.33980E+04    3.74495E-03
    6.46260E+04    3.83555E-03
    6.54430E+04    3.77947E-03
    6.66770E+04    3.71435E-03
    6.70810E+04    3.77084E-03
    6.83070E+04    3.81359E-03
    6.91270E+04    3.90065E-03
    7.03590E+04    3.99634E-03
    7.07650E+04    4.14925E-03
    7.19890E+04    4.07045E-03
    7.26110E+04    4.25817E-03
    7.38410E+04    4.28443E-03
    7.42500E+04    4.30599E-03
    7.55840E+04    4.35460E-03
    7.68380E+04    4.39889E-03
    7.79650E+04    4.40477E-03
    7.83730E+04    4.47376E-03
    7.95980E+04    4.48395E-03
    8.04140E+04    4.43574E-03
    8.16360E+04    4.63718E-03
    8.20440E+04    4.65482E-03
    8.32640E+04    4.88443E-03
    8.40810E+04    4.90715E-03
    8.54700E+04    5.02977E-03
    8.56890E+04    5.06503E-03
    8.69070E+04    5.14885E-03
    8.77240E+04    5.09205E-03
    8.89460E+04    5.27653E-03
    8.93590E+04    5.26595E-03
    9.06500E+04    5.37404E-03
    9.14840E+04    5.43199E-03
    9.27320E+04    5.31882E-03
    9.32740E+04    5.50325E-03
    9.42830E+04    5.42925E-03
    9.50890E+04    5.45588E-03
    9.63490E+04    5.63089E-03
    9.67540E+04    5.63911E-03
    9.79640E+04    5.79060E-03
    9.87750E+04    5.85519E-03
    9.99550E+04    5.72445E-03
    1.00357E+05    5.88572E-03
    1.01566E+05    5.79413E-03
    1.02373E+05    5.82505E-03
    1.03396E+05    5.91272E-03
    1.03798E+05    5.92016E-03
    1.05008E+05    5.97965E-03
    1.05817E+05    6.05204E-03
    1.07047E+05    6.13539E-03
    1.07451E+05    6.24025E-03
    1.08670E+05    6.24260E-03
    1.09479E+05    6.27703E-03
    1.10692E+05    6.31380E-03
    1.11096E+05    6.33493E-03
    1.12308E+05    6.40809E-03
    1.13115E+05    6.45542E-03
    1.14329E+05    6.55086E-03
    1.14733E+05    6.63769E-03
    1.15954E+05    6.73624E-03
    1.16761E+05    6.62165E-03
    1.17978E+05    6.72607E-03
    1.18382E+05    6.76518E-03
    1.19596E+05    6.93566E-03
    1.20405E+05    7.02089E-03
    1.21621E+05    7.02284E-03
    1.22025E+05    6.93331E-03
    1.23238E+05    7.03340E-03
    1.24044E+05    7.01463E-03
    1.25258E+05    7.11627E-03
    1.25661E+05    7.13621E-03
    1.26874E+05    7.30272E-03
    1.27684E+05    7.43169E-03
    1.28892E+05    7.50437E-03
    1.29296E+05    7.37854E-03
    1.30509E+05    7.44302E-03
    1.31321E+05    7.56298E-03
    1.32538E+05    7.68332E-03
    1.32945E+05    7.75091E-03
    1.34155E+05    7.74817E-03
    1.34968E+05    7.76927E-03
    1.36189E+05    7.88451E-03
    1.36593E+05    7.92317E-03
    1.37804E+05    8.07862E-03
    1.38614E+05    8.14071E-03
    1.39832E+05    8.13525E-03
    1.40236E+05    8.17820E-03
    1.41448E+05    8.25239E-03
    1.42261E+05    8.29729E-03
    1.43475E+05    8.48742E-03
    1.43885E+05    8.51124E-03
    1.45098E+05    8.66190E-03
    1.45909E+05    8.55496E-03
    1.47123E+05    8.69313E-03
    1.47527E+05    8.74269E-03
    1.48737E+05    8.94054E-03
    1.49548E+05    8.97722E-03
    1.50761E+05    9.03692E-03
    1.51167E+05    9.04472E-03
    1.52388E+05    9.23315E-03
    1.53195E+05    9.28971E-03
    1.54409E+05    9.37786E-03
    1.54815E+05    9.47146E-03
    1.55622E+05    9.35680E-03
    1.56037E+05    9.52255E-03
    1.56847E+05    9.77015E-03
    1.57251E+05    9.79471E-03
    1.58058E+05    9.82941E-03
    1.58465E+05    9.85007E-03
    1.59272E+05    9.91166E-03
    1.59679E+05    1.00091E-02
    1.61484E+05    1.01034E-02
    1.62085E+05    1.01288E-02
    1.63377E+05    1.03287E-02
    1.63604E+05    1.03965E-02
    1.64819E+05    1.05274E-02
    1.65423E+05    1.05511E-02
    1.66634E+05    1.05839E-02
    1.67234E+05    1.05141E-02
    1.68446E+05    1.08892E-02
    1.69048E+05    1.09149E-02
    1.70264E+05    1.08409E-02
    1.70864E+05    1.08877E-02
    1.72072E+05    1.12097E-02
    1.72681E+05    1.12704E-02
    1.73889E+05    1.12770E-02
    1.74489E+05    1.13160E-02
    1.75703E+05    1.16052E-02
    1.76305E+05    1.16211E-02
    1.77518E+05    1.16678E-02
    1.78118E+05    1.16810E-02
    1.79326E+05    1.17861E-02
    1.79930E+05    1.20433E-02
    1.81139E+05    1.20254E-02
    1.81748E+05    1.20740E-02
    1.82957E+05    1.22023E-02
    1.83562E+05    1.24590E-02
    1.84766E+05    1.24870E-02
    1.85373E+05    1.24469E-02
    1.86582E+05    1.25920E-02
    1.87185E+05    1.26720E-02
    1.88392E+05    1.29103E-02
    1.89001E+05    1.27844E-02
    1.90215E+05    1.29274E-02
    1.90820E+05    1.28540E-02
    1.92027E+05    1.31186E-02
    1.92635E+05    1.32115E-02
    1.93839E+05    1.33673E-02
    1.94445E+05    1.32752E-02
    1.95648E+05    1.35463E-02
    1.96255E+05    1.36679E-02
    1.97464E+05    1.37370E-02
    1.98066E+05    1.38803E-02
    1.99267E+05    1.40799E-02
    1.99873E+05    1.40325E-02
    2.01092E+05    1.41350E-02
    2.02910E+05    1.43605E-02
    2.03517E+05    1.44548E-02
    2.04727E+05    1.46760E-02
    2.06537E+05    1.48505E-02
    2.07137E+05    1.50022E-02
    2.08351E+05    1.52453E-02
    2.10161E+05    1.53903E-02
    2.10769E+05    1.55632E-02
    2.11982E+05    1.56469E-02
    2.13789E+05    1.60213E-02
    2.14398E+05    1.59717E-02
    2.15608E+05    1.62770E-02
    2.17420E+05    1.64683E-02
    2.18028E+05    1.66387E-02
    2.19243E+05    1.67610E-02
    2.19843E+05    1.68663E-02
    2.21050E+05    1.71524E-02
    2.21655E+05    1.72363E-02
    2.22864E+05    1.73869E-02
    2.23465E+05    1.75470E-02
    2.24674E+05    1.75969E-02
    2.25282E+05    1.78754E-02
    2.26497E+05    1.79234E-02
    2.27099E+05    1.81353E-02
    2.28304E+05    1.82675E-02
    2.28910E+05    1.83641E-02
    2.30113E+05    1.85686E-02
    2.30721E+05    1.86675E-02
    2.31940E+05    1.89948E-02
    2.32543E+05    1.90179E-02
    2.33753E+05    1.92497E-02
    2.34361E+05    1.94671E-02
    2.35570E+05    1.96281E-02
    2.36175E+05    1.97914E-02
    2.37387E+05    1.99091E-02
    2.37996E+05    2.00966E-02
    2.39203E+05    2.02544E-02
    2.39810E+05    2.03810E-02
    2.41024E+05    2.06510E-02
    2.41633E+05    2.08684E-02
    2.42293E+05    2.10180E-02
    2.42489E+05    2.09845E-02
    2.43694E+05    2.13954E-02
    2.44298E+05    2.14748E-02
    2.44902E+05    2.14890E-02
    2.45509E+05    2.17129E-02
    2.46113E+05    2.17560E-02
    2.46391E+05    2.17992E-02
    2.46716E+05    2.17468E-02
    2.46912E+05    2.17938E-02
    2.47326E+05    2.19197E-02
    2.47930E+05    2.21289E-02
    2.48537E+05    2.24323E-02
    2.49141E+05    2.24419E-02
    2.49746E+05    2.25223E-02
    2.50350E+05    2.27002E-02
    2.50953E+05    2.30022E-02
    2.51560E+05    2.31196E-02
    2.52161E+05    2.33592E-02
    2.52768E+05    2.33165E-02
    2.52837E+05    2.32869E-02
    2.53370E+05    2.33865E-02
    2.53971E+05    2.36718E-02
    2.54576E+05    2.37053E-02
    2.55180E+05    2.39137E-02
    2.55946E+05    2.40782E-02
    2.56541E+05    2.42377E-02
    2.57150E+05    2.45254E-02
    2.57746E+05    2.44836E-02
    2.58357E+05    2.48124E-02
    2.58958E+05    2.48692E-02
    2.59566E+05    2.50393E-02
    2.60161E+05    2.51161E-02
    2.60775E+05    2.53177E-02
    2.61377E+05    2.55537E-02
    2.61986E+05    2.56535E-02
    2.62587E+05    2.58495E-02
    2.63187E+05    2.60410E-02
    2.63794E+05    2.61457E-02
    2.64403E+05    2.63827E-02
    2.65004E+05    2.64594E-02
    2.65280E+05    2.66169E-02
    2.65614E+05    2.67630E-02
    2.66219E+05    2.67423E-02
    2.66827E+05    2.70715E-02
    2.67431E+05    2.71405E-02
    2.67591E+05    2.71761E-02
    2.68192E+05    2.75067E-02
    2.68802E+05    2.74542E-02
    2.69401E+05    2.77545E-02
    2.70001E+05    2.79957E-02
    2.70606E+05    2.80734E-02
    2.71208E+05    2.83084E-02
    2.71809E+05    2.84049E-02
    2.72418E+05    2.86467E-02
    2.73020E+05    2.88215E-02
    2.73625E+05    2.90246E-02
    2.74227E+05    2.92196E-02
    2.74831E+05    2.94058E-02
    2.75439E+05    2.95220E-02
    2.76045E+05    2.99229E-02
    2.76651E+05    2.99718E-02
    2.77260E+05    3.03011E-02
    2.77865E+05    3.04715E-02
    2.78469E+05    3.06788E-02
    2.79071E+05    3.08800E-02
    2.79674E+05    3.09724E-02
    2.80276E+05    3.12468E-02
    2.80878E+05    3.14944E-02
    2.81482E+05    3.17839E-02
    2.82081E+05    3.21000E-02
    2.82688E+05    3.21160E-02
    2.83290E+05    3.24557E-02
    2.83890E+05    3.26523E-02
    2.84491E+05    3.28916E-02
    2.85094E+05    3.29868E-02
    2.85701E+05    3.32112E-02
    2.86303E+05    3.35276E-02
    2.86904E+05    3.37484E-02
    2.87511E+05    3.39794E-02
    2.88119E+05    3.42564E-02
    2.88718E+05    3.43850E-02
    2.89327E+05    3.47653E-02
    2.89931E+05    3.48839E-02
    2.90533E+05    3.52614E-02
    2.91137E+05    3.55270E-02
    2.91738E+05    3.56661E-02
    2.92342E+05    3.60099E-02
    2.92944E+05    3.62218E-02
    2.93548E+05    3.63615E-02
    2.94158E+05    3.66492E-02
    2.94762E+05    3.70700E-02
    2.95364E+05    3.72510E-02
    2.95967E+05    3.75350E-02
    2.96569E+05    3.78137E-02
    2.97170E+05    3.81726E-02
    2.97775E+05    3.85621E-02
    2.98377E+05    3.88560E-02
    2.98981E+05    3.90756E-02
    2.99589E+05    3.93274E-02
    3.00195E+05    3.98004E-02
    3.00802E+05    4.00520E-02
    3.01411E+05    4.03719E-02
    3.02015E+05    4.06260E-02
    3.02617E+05    4.08736E-02
    3.03224E+05    4.11936E-02
    3.03825E+05    4.16103E-02
    3.04426E+05    4.19512E-02
    3.05028E+05    4.24019E-02
    3.05632E+05    4.27916E-02
    3.06234E+05    4.30130E-02
    3.06843E+05    4.35869E-02
    3.07453E+05    4.39562E-02
    3.08055E+05    4.44210E-02
    3.08656E+05    4.50128E-02
    3.09258E+05    4.54670E-02
    3.09865E+05    4.61165E-02
    3.10467E+05    4.68155E-02
    3.11071E+05    4.75989E-02
    3.11672E+05    4.89997E-02
