Repository: Benjamin-Burchill/University-Project

File: 1173F112.DAT
 nimonic 105; bg38; 112MPa; 1173K; BG;
 112.
 1173.
  3
395   
    0.00000E+00    0.00000E+00
    8.26000E+02    1.05112E-04
    2.47000E+03    2.70829E-04
    4.11100E+03    3.86933E-04
    5.73200E+03    4.62491E-04
    9.00000E+03    6.21066E-04
    1.22710E+04    7.76863E-04
    1.55380E+04    8.64586E-04
    1.88130E+04    9.88880E-04
    2.53300E+04    1.07855E-03
    2.86050E+04    1.14659E-03
    3.67770E+04    1.26101E-03
    4.33130E+04    1.41199E-03
    5.63820E+04    1.55312E-03
    6.29370E+04    1.59400E-03
    7.60380E+04    1.73039E-03
    8.27640E+04    1.75908E-03
    9.59470E+04    1.84318E-03
    1.02482E+05    1.88130E-03
    1.15642E+05    1.95360E-03
    1.22244E+05    2.00311E-03
    1.35379E+05    2.05576E-03
    1.41960E+05    2.11783E-03
    1.55178E+05    2.18108E-03
    1.61766E+05    2.21408E-03
    1.74936E+05    2.28204E-03
    1.81486E+05    2.31778E-03
    1.94710E+05    2.32760E-03
    2.01266E+05    2.33664E-03
    2.14463E+05    2.37513E-03
    2.21070E+05    2.44936E-03
    2.34264E+05    2.57385E-03
    2.40830E+05    2.60683E-03
    2.54035E+05    2.64806E-03
    2.60624E+05    2.69243E-03
    2.73821E+05    2.72620E-03
    2.80377E+05    2.73131E-03
    2.93627E+05    2.74269E-03
    3.00219E+05    2.74033E-03
    3.13372E+05    2.82239E-03
    3.15890E+05    2.82396E-03
    3.33604E+05    2.91464E-03
    3.39635E+05    2.91818E-03
    3.55680E+05    3.01121E-03
    3.63692E+05    3.01003E-03
    3.79719E+05    3.01239E-03
    3.87742E+05    3.00061E-03
    4.01139E+05    3.06969E-03
    4.08439E+05    3.17174E-03
    4.24486E+05    3.22393E-03
    4.32509E+05    3.23688E-03
    4.48541E+05    3.25650E-03
    4.56569E+05    3.28162E-03
    4.72619E+05    3.27730E-03
    4.80638E+05    3.35578E-03
    4.94656E+05    3.52724E-03
    5.02830E+05    3.50644E-03
    5.17682E+05    3.49546E-03
    5.25693E+05    3.59314E-03
    5.41734E+05    3.57823E-03
    5.49772E+05    3.55901E-03
    5.65802E+05    3.57941E-03
    5.73820E+05    3.65316E-03
    5.87869E+05    3.76142E-03
    5.95892E+05    3.78966E-03
    6.11935E+05    3.85986E-03
    6.19959E+05    3.86614E-03
    6.36007E+05    3.86261E-03
    6.44030E+05    3.84849E-03
    6.60072E+05    3.96614E-03
    6.66743E+05    3.99594E-03
    6.82776E+05    4.07005E-03
    6.90822E+05    4.10769E-03
    7.06857E+05    4.11789E-03
    7.13219E+05    4.12455E-03
    7.29273E+05    4.18454E-03
    7.37285E+05    4.21747E-03
    7.53350E+05    4.26530E-03
    7.61375E+05    4.35860E-03
    7.77405E+05    4.45188E-03
    7.85417E+05    4.48324E-03
    8.01454E+05    4.54713E-03
    8.09475E+05    4.55731E-03
    8.25518E+05    4.59807E-03
    8.33551E+05    4.67527E-03
    8.49596E+05    4.71563E-03
    8.57763E+05    4.72582E-03
    8.73809E+05    4.87746E-03
    8.81824E+05    4.85904E-03
    8.97856E+05    4.86962E-03
    9.05878E+05    4.87079E-03
    9.20262E+05    4.92799E-03
    9.26274E+05    4.94837E-03
    9.38252E+05    4.99812E-03
    9.46278E+05    5.05609E-03
    9.62329E+05    5.12817E-03
    9.70351E+05    5.15284E-03
    9.86383E+05    5.18848E-03
    9.94396E+05    5.21042E-03
    1.01089E+06    5.26838E-03
    1.01891E+06    5.30206E-03
    1.03491E+06    5.33887E-03
    1.04146E+06    5.35689E-03
    1.05751E+06    5.37881E-03
    1.06553E+06    5.41053E-03
    1.08156E+06    5.45791E-03
    1.08958E+06    5.48141E-03
    1.10561E+06    5.53818E-03
    1.11363E+06    5.65485E-03
    1.12968E+06    5.62822E-03
    1.13770E+06    5.65563E-03
    1.15374E+06    5.73197E-03
    1.16176E+06    5.75428E-03
    1.17780E+06    5.86857E-03
    1.18387E+06    5.87601E-03
    1.19989E+06    5.98598E-03
    1.20790E+06    6.00790E-03
    1.22393E+06    6.06269E-03
    1.23194E+06    6.08851E-03
    1.24799E+06    6.12882E-03
    1.25600E+06    6.15151E-03
    1.27204E+06    6.45980E-03
    1.28005E+06    6.45628E-03
    1.29574E+06    6.49774E-03
    1.30400E+06    6.50752E-03
    1.32004E+06    6.54937E-03
    1.32688E+06    6.62564E-03
    1.34285E+06    6.68900E-03
    1.35089E+06    6.74179E-03
    1.36692E+06    6.82391E-03
    1.37493E+06    6.86066E-03
    1.39097E+06    6.98500E-03
    1.39900E+06    6.97600E-03
    1.41404E+06    7.03621E-03
    1.42206E+06    7.06788E-03
    1.43809E+06    7.14723E-03
    1.44611E+06    7.18124E-03
    1.46216E+06    7.26645E-03
    1.47017E+06    7.38174E-03
    1.48620E+06    7.41613E-03
    1.49422E+06    7.42786E-03
    1.51025E+06    7.50875E-03
    1.51826E+06    7.54665E-03
    1.53430E+06    7.64823E-03
    1.54215E+06    7.67285E-03
    1.55809E+06    7.77247E-03
    1.56612E+06    7.83263E-03
    1.58215E+06    7.82599E-03
    1.59017E+06    7.85411E-03
    1.60622E+06    7.91896E-03
    1.61424E+06    7.97168E-03
    1.63026E+06    8.12009E-03
    1.63828E+06    8.21420E-03
    1.65431E+06    8.30948E-03
    1.66232E+06    8.29230E-03
    1.67836E+06    8.31611E-03
    1.68637E+06    8.31689E-03
    1.70077E+06    8.54098E-03
    1.70673E+06    8.60578E-03
    1.72298E+06    8.78726E-03
    1.73100E+06    8.80092E-03
    1.74703E+06    8.84541E-03
    1.75505E+06    8.85477E-03
    1.77109E+06    8.90511E-03
    1.77911E+06    9.08108E-03
    1.79514E+06    9.17744E-03
    1.80316E+06    9.26950E-03
    1.81964E+06    9.35648E-03
    1.82767E+06    9.34829E-03
    1.84371E+06    9.48090E-03
    1.85173E+06    9.53978E-03
    1.86777E+06    9.59009E-03
    1.87579E+06    9.71096E-03
    1.89183E+06    9.86301E-03
    1.89986E+06    9.95111E-03
    1.91589E+06    1.00224E-02
    1.92391E+06    1.00263E-02
    1.93995E+06    1.00801E-02
    1.94796E+06    1.01741E-02
    1.96399E+06    1.03073E-02
    1.97000E+06    1.03291E-02
    1.98624E+06    1.05602E-02
    1.99427E+06    1.06237E-02
    2.01030E+06    1.06989E-02
    2.01832E+06    1.07421E-02
    2.03438E+06    1.08169E-02
    2.04239E+06    1.09501E-02
    2.05843E+06    1.10680E-02
    2.06644E+06    1.11307E-02
    2.08247E+06    1.12833E-02
    2.09049E+06    1.12923E-02
    2.10653E+06    1.13674E-02
    2.11455E+06    1.14091E-02
    2.13058E+06    1.16391E-02
    2.13825E+06    1.16908E-02
    2.15291E+06    1.18387E-02
    2.16094E+06    1.19044E-02
    2.17696E+06    1.20208E-02
    2.18498E+06    1.20324E-02
    2.20101E+06    1.21378E-02
    2.20902E+06    1.21666E-02
    2.22507E+06    1.23397E-02
    2.23309E+06    1.24758E-02
    2.24842E+06    1.26441E-02
    2.25644E+06    1.27359E-02
    2.27246E+06    1.29201E-02
    2.28049E+06    1.30013E-02
    2.29652E+06    1.31098E-02
    2.30455E+06    1.31676E-02
    2.31947E+06    1.33343E-02
    2.32747E+06    1.33316E-02
    2.34351E+06    1.35111E-02
    2.35153E+06    1.35421E-02
    2.36565E+06    1.36400E-02
    2.37366E+06    1.37379E-02
    2.38880E+06    1.39375E-02
    2.39237E+06    1.39639E-02
    2.40723E+06    1.41630E-02
    2.41528E+06    1.41428E-02
    2.43132E+06    1.42899E-02
    2.43934E+06    1.43353E-02
    2.45538E+06    1.45379E-02
    2.46340E+06    1.45868E-02
    2.47944E+06    1.48925E-02
    2.48736E+06    1.49177E-02
    2.50338E+06    1.50496E-02
    2.51140E+06    1.52206E-02
    2.52747E+06    1.53602E-02
    2.53550E+06    1.54358E-02
    2.55154E+06    1.55811E-02
    2.55955E+06    1.56664E-02
    2.57259E+06    1.58226E-02
    2.58062E+06    1.58947E-02
    2.59667E+06    1.61132E-02
    2.60318E+06    1.61430E-02
    2.61921E+06    1.62674E-02
    2.62724E+06    1.63882E-02
    2.64328E+06    1.65652E-02
    2.65130E+06    1.66031E-02
    2.66733E+06    1.67669E-02
    2.67535E+06    1.69407E-02
    2.69137E+06    1.71884E-02
    2.69940E+06    1.72933E-02
    2.71544E+06    1.74256E-02
    2.72346E+06    1.74937E-02
    2.73750E+06    1.77691E-02
    2.74551E+06    1.78890E-02
    2.76155E+06    1.80708E-02
    2.76956E+06    1.81709E-02
    2.78136E+06    1.82254E-02
    2.78938E+06    1.83337E-02
    2.80544E+06    1.85343E-02
    2.81346E+06    1.87043E-02
    2.83839E+06    1.90566E-02
    2.84642E+06    1.91644E-02
    2.86246E+06    1.93108E-02
    2.87048E+06    1.94031E-02
    2.88651E+06    1.96266E-02
    2.89453E+06    1.97135E-02
    2.91057E+06    2.00465E-02
    2.91526E+06    2.00353E-02
    2.93121E+06    2.04092E-02
    2.93732E+06    2.06129E-02
    2.95335E+06    2.06140E-02
    2.96136E+06    2.06368E-02
    2.97739E+06    2.09772E-02
    2.98541E+06    2.13053E-02
    2.99751E+06    2.14471E-02
    3.00552E+06    2.17715E-02
    3.02160E+06    2.17885E-02
    3.02962E+06    2.20149E-02
    3.04567E+06    2.23195E-02
    3.05369E+06    2.22656E-02
    3.06972E+06    2.26910E-02
    3.07774E+06    2.26306E-02
    3.09379E+06    2.29577E-02
    3.09980E+06    2.30312E-02
    3.11583E+06    2.33174E-02
    3.12385E+06    2.34797E-02
    3.13989E+06    2.38503E-02
    3.14791E+06    2.39164E-02
    3.16395E+06    2.42927E-02
    3.17197E+06    2.44299E-02
    3.18802E+06    2.49361E-02
    3.19604E+06    2.49814E-02
    3.21207E+06    2.52371E-02
    3.22010E+06    2.54010E-02
    3.23614E+06    2.56961E-02
    3.24416E+06    2.56067E-02
    3.26021E+06    2.60046E-02
    3.26824E+06    2.63532E-02
    3.28428E+06    2.65319E-02
    3.29230E+06    2.68784E-02
    3.30834E+06    2.70961E-02
    3.31636E+06    2.71294E-02
    3.33240E+06    2.75512E-02
    3.34043E+06    2.78066E-02
    3.35282E+06    2.80432E-02
    3.36083E+06    2.82262E-02
    3.37688E+06    2.85599E-02
    3.38490E+06    2.87474E-02
    3.40095E+06    2.90350E-02
    3.40896E+06    2.94162E-02
    3.42378E+06    2.97048E-02
    3.43102E+06    3.00319E-02
    3.44706E+06    3.02768E-02
    3.45508E+06    3.05827E-02
    3.47113E+06    3.09679E-02
    3.47915E+06    3.09923E-02
    3.49519E+06    3.16863E-02
    3.50321E+06    3.18896E-02
    3.51682E+06    3.21352E-02
    3.52447E+06    3.24702E-02
    3.54050E+06    3.28197E-02
    3.54853E+06    3.31659E-02
    3.56456E+06    3.34470E-02
    3.57258E+06    3.35341E-02
    3.58864E+06    3.39898E-02
    3.59665E+06    3.43702E-02
    3.61269E+06    3.48597E-02
    3.62071E+06    3.52881E-02
    3.63673E+06    3.54868E-02
    3.64474E+06    3.58876E-02
    3.66079E+06    3.62351E-02
    3.66881E+06    3.65464E-02
    3.68484E+06    3.70955E-02
    3.69286E+06    3.74479E-02
    3.70595E+06    3.77906E-02
    3.71396E+06    3.81746E-02
    3.73000E+06    3.85436E-02
    3.73802E+06    3.88803E-02
    3.75406E+06    3.93271E-02
    3.76208E+06    3.97331E-02
    3.77812E+06    4.02506E-02
    3.78613E+06    4.06752E-02
    3.80216E+06    4.15684E-02
    3.81018E+06    4.17682E-02
    3.82620E+06    4.24205E-02
    3.83421E+06    4.24612E-02
    3.85026E+06    4.34584E-02
    3.85829E+06    4.36039E-02
    3.87432E+06    4.44022E-02
    3.88234E+06    4.47799E-02
    3.89036E+06    4.49726E-02
    3.89837E+06    4.51051E-02
    3.90639E+06    4.54535E-02
    3.91441E+06    4.58962E-02
    3.92244E+06    4.64432E-02
    3.93045E+06    4.66521E-02
    3.93847E+06    4.70748E-02
    3.94486E+06    4.76076E-02
    3.95109E+06    4.79803E-02
    3.95511E+06    4.80306E-02
    3.95911E+06    4.84601E-02
    3.96312E+06    4.85288E-02
    3.96714E+06    4.88704E-02
    3.97114E+06    4.89113E-02
    3.97515E+06    4.91306E-02
    3.97916E+06    4.92333E-02
    3.98317E+06    4.95214E-02
    3.98718E+06    4.96252E-02
    3.99118E+06    4.98226E-02
    3.99519E+06    5.02293E-02
    3.99921E+06    5.03255E-02
    4.00322E+06    5.05677E-02
    4.00722E+06    5.07841E-02
    4.01124E+06    5.10692E-02
    4.01525E+06    5.13695E-02
    4.01926E+06    5.17472E-02
    4.02129E+06    5.17707E-02
    4.02522E+06    5.20772E-02
    4.02923E+06    5.22839E-02
    4.03324E+06    5.24598E-02
    4.03732E+06    5.29891E-02
    4.04133E+06    5.31668E-02
    4.04423E+06    5.32246E-02
    4.04638E+06    5.33717E-02
    4.05038E+06    5.35904E-02
    4.05440E+06    5.39489E-02
    4.05841E+06    5.43532E-02
    4.06242E+06    5.47160E-02
    4.06642E+06    5.50402E-02
    4.07043E+06    5.51918E-02
    4.07444E+06    5.55647E-02
    4.07845E+06    5.59203E-02
    4.08246E+06    5.63260E-02
    4.08648E+06    5.65876E-02
    4.09049E+06    5.71143E-02
    4.09450E+06    5.75002E-02
    4.09851E+06    5.80750E-02
    4.10252E+06    5.85222E-02
    4.10653E+06    5.88804E-02
    4.11055E+06    5.95758E-02
    4.11456E+06    6.03693E-02
    4.11857E+06    6.21764E-02

File: 1173F150.DAT
 nimonic 105; bg27; 150MPA; 1173K; BG;
 150.
 1173.
  3
399   
    0.00000E+00    0.00000E+00
    5.00000E+00   -3.50395E-05
    1.00000E+01    4.99998E-05
    1.50000E+01    1.52351E-04
    2.00000E+01    1.71640E-04
    2.50000E+01    2.24778E-04
    3.00000E+01    2.79095E-04
    3.50000E+01    2.74373E-04
    4.10000E+01    3.72766E-04
    4.50000E+01    3.49152E-04
    5.00000E+01    3.95985E-04
    5.80000E+01    2.71617E-04
    3.52000E+02    9.78655E-04
    5.31000E+02    9.74722E-04
    5.65000E+02    1.04748E-03
    7.73000E+02    1.08131E-03
    9.77000E+02    1.41671E-03
    1.17900E+03    1.49416E-03
    1.38700E+03    1.50792E-03
    1.59100E+03    1.62113E-03
    1.80000E+03    1.66476E-03
    2.00900E+03    1.71389E-03
    2.21800E+03    1.82628E-03
    2.42100E+03    1.82393E-03
    2.63000E+03    1.83297E-03
    2.83800E+03    1.76144E-03
    3.04300E+03    1.83689E-03
    3.25000E+03    1.89702E-03
    3.45800E+03    1.90016E-03
    3.66700E+03    1.88602E-03
    3.87600E+03    1.86951E-03
    4.07900E+03    1.91549E-03
    4.90900E+03    2.01215E-03
    5.73700E+03    2.11391E-03
    6.56100E+03    2.28950E-03
    8.21200E+03    2.27733E-03
    9.85600E+03    2.45486E-03
    1.15180E+04    2.64257E-03
    1.31620E+04    2.67006E-03
    1.47970E+04    2.73955E-03
    1.64510E+04    2.89031E-03
    1.80880E+04    3.06734E-03
    1.97170E+04    3.07597E-03
    2.13690E+04    3.15447E-03
    2.30350E+04    3.41424E-03
    2.46710E+04    3.34401E-03
    2.63090E+04    3.40090E-03
    2.79580E+04    3.45976E-03
    2.95890E+04    3.57981E-03
    3.12340E+04    3.70533E-03
    3.28740E+04    3.93163E-03
    3.45230E+04    3.83516E-03
    3.61630E+04    3.93673E-03
    3.78010E+04    4.06731E-03
    3.94360E+04    4.15906E-03
    4.10570E+04    4.26569E-03
    4.26940E+04    4.28412E-03
    4.43320E+04    4.35742E-03
    4.59490E+04    4.57417E-03
    4.75890E+04    4.61179E-03
    4.92170E+04    4.61022E-03
    5.08460E+04    4.74267E-03
    5.24760E+04    4.81555E-03
    5.41170E+04    4.91938E-03
    5.57530E+04    5.04003E-03
    5.73960E+04    5.10819E-03
    5.90360E+04    5.13757E-03
    6.15320E+04    5.44578E-03
    6.47600E+04    5.39800E-03
    6.79730E+04    5.56637E-03
    7.11890E+04    5.83061E-03
    7.44090E+04    5.78364E-03
    7.76250E+04    5.89989E-03
    8.08490E+04    6.13625E-03
    8.40650E+04    6.20903E-03
    8.72860E+04    6.18438E-03
    9.05110E+04    6.23211E-03
    9.21240E+04    6.28846E-03
    9.37270E+04    6.40738E-03
    9.53350E+04    6.59513E-03
    9.69450E+04    6.57636E-03
    9.85580E+04    6.57284E-03
    1.00174E+05    6.59240E-03
    1.01786E+05    6.66866E-03
    1.05009E+05    6.94316E-03
    1.06617E+05    6.96389E-03
    1.08226E+05    6.93339E-03
    1.09834E+05    7.04403E-03
    1.11438E+05    7.15310E-03
    1.14653E+05    7.29146E-03
    1.17862E+05    7.35790E-03
    1.21087E+05    7.46772E-03
    1.24309E+05    7.72247E-03
    1.27530E+05    7.73497E-03
    1.30741E+05    7.92208E-03
    1.33963E+05    8.07557E-03
    1.37192E+05    8.14743E-03
    1.40410E+05    8.29737E-03
    1.43618E+05    8.54059E-03
    1.47645E+05    8.81848E-03
    1.50866E+05    8.98549E-03
    1.54089E+05    9.00110E-03
    1.57309E+05    9.15248E-03
    1.59900E+05    9.32528E-03
    1.63114E+05    9.28784E-03
    1.66335E+05    9.33581E-03
    1.69558E+05    9.28745E-03
    1.72793E+05    9.31319E-03
    1.75999E+05    9.59399E-03
    1.79224E+05    9.62791E-03
    1.82445E+05    9.66301E-03
    1.85664E+05    9.74878E-03
    1.88878E+05    1.00829E-02
    1.92098E+05    1.00996E-02
    1.95310E+05    1.03654E-02
    1.98526E+05    1.04437E-02
    2.01742E+05    1.06315E-02
    2.04959E+05    1.08005E-02
    2.08177E+05    1.10011E-02
    2.11390E+05    1.08889E-02
    2.14603E+05    1.09216E-02
    2.17825E+05    1.11085E-02
    2.21041E+05    1.16150E-02
    2.24260E+05    1.16321E-02
    2.27491E+05    1.19029E-02
    2.30715E+05    1.20729E-02
    2.33923E+05    1.23992E-02
    2.37149E+05    1.25609E-02
    2.40366E+05    1.28498E-02
    2.43595E+05    1.29217E-02
    2.46826E+05    1.30324E-02
    2.50045E+05    1.31459E-02
    2.53265E+05    1.32869E-02
    2.56475E+05    1.32050E-02
    2.59698E+05    1.33289E-02
    2.62913E+05    1.36334E-02
    2.66132E+05    1.36373E-02
    2.69357E+05    1.37468E-02
    2.72577E+05    1.40221E-02
    2.75796E+05    1.40497E-02
    2.79015E+05    1.41882E-02
    2.82241E+05    1.43280E-02
    2.85470E+05    1.45922E-02
    2.88685E+05    1.47424E-02
    2.91915E+05    1.48956E-02
    2.95129E+05    1.51888E-02
    2.98344E+05    1.53074E-02
    3.01569E+05    1.54237E-02
    3.04792E+05    1.57183E-02
    3.08008E+05    1.59458E-02
    3.11226E+05    1.59520E-02
    3.14442E+05    1.62069E-02
    3.17665E+05    1.63731E-02
    3.20895E+05    1.66457E-02
    3.24130E+05    1.68970E-02
    3.27357E+05    1.71137E-02
    3.30585E+05    1.71873E-02
    3.33812E+05    1.75529E-02
    3.37023E+05    1.76299E-02
    3.40244E+05    1.78635E-02
    3.43468E+05    1.79764E-02
    3.46680E+05    1.82100E-02
    3.49894E+05    1.83186E-02
    3.53112E+05    1.86374E-02
    3.56341E+05    1.86266E-02
    3.59564E+05    1.88449E-02
    3.62779E+05    1.89894E-02
    3.66009E+05    1.92366E-02
    3.69239E+05    1.94297E-02
    3.72461E+05    1.98281E-02
    3.75672E+05    1.98142E-02
    3.78898E+05    1.99304E-02
    3.82125E+05    2.01654E-02
    3.85343E+05    2.03984E-02
    3.88558E+05    2.05404E-02
    3.91789E+05    2.07494E-02
    3.95004E+05    2.09877E-02
    3.98232E+05    2.11569E-02
    4.01453E+05    2.15288E-02
    4.04673E+05    2.16363E-02
    4.07891E+05    2.20685E-02
    4.11118E+05    2.21347E-02
    4.14337E+05    2.23303E-02
    4.17555E+05    2.24958E-02
    4.20775E+05    2.27025E-02
    4.24001E+05    2.29242E-02
    4.27224E+05    2.33374E-02
    4.30434E+05    2.33593E-02
    4.33654E+05    2.37304E-02
    4.36873E+05    2.37615E-02
    4.40089E+05    2.39933E-02
    4.43310E+05    2.44402E-02
    4.46542E+05    2.44698E-02
    4.49760E+05    2.48347E-02
    4.52977E+05    2.51131E-02
    4.56204E+05    2.53553E-02
    4.59420E+05    2.55350E-02
    4.62636E+05    2.58105E-02
    4.64439E+05    2.59666E-02
    4.67668E+05    2.61270E-02
    4.70889E+05    2.63283E-02
    4.74123E+05    2.66312E-02
    4.77337E+05    2.69900E-02
    4.80562E+05    2.72271E-02
    4.83792E+05    2.74949E-02
    4.87011E+05    2.77764E-02
    4.89487E+05    2.80543E-02
    4.92701E+05    2.83483E-02
    4.95916E+05    2.88036E-02
    4.99134E+05    2.91490E-02
    5.02349E+05    2.93952E-02
    5.05021E+05    2.98535E-02
    5.07979E+05    3.00491E-02
    5.11201E+05    3.04620E-02
    5.13606E+05    3.05093E-02
    5.16065E+05    3.07705E-02
    5.19286E+05    3.09144E-02
    5.22512E+05    3.12812E-02
    5.25721E+05    3.17138E-02
    5.28944E+05    3.19628E-02
    5.32165E+05    3.22149E-02
    5.35379E+05    3.25762E-02
    5.38584E+05    3.29393E-02
    5.41812E+05    3.32143E-02
    5.45027E+05    3.35722E-02
    5.48242E+05    3.39582E-02
    5.51455E+05    3.43638E-02
    5.54676E+05    3.46848E-02
    5.57890E+05    3.47449E-02
    5.61103E+05    3.51235E-02
    5.64327E+05    3.56210E-02
    5.67547E+05    3.58800E-02
    5.70759E+05    3.62864E-02
    5.73985E+05    3.66284E-02
    5.76700E+05    3.67214E-02
    5.79107E+05    3.71099E-02
    5.82342E+05    3.75992E-02
    5.85568E+05    3.80355E-02
    5.87980E+05    3.83724E-02
    5.91190E+05    3.87891E-02
    5.93605E+05    3.92404E-02
    5.96022E+05    3.94240E-02
    5.98440E+05    3.96056E-02
    6.01655E+05    4.00528E-02
    6.04872E+05    4.05561E-02
    6.08091E+05    4.11064E-02
    6.11310E+05    4.15420E-02
    6.14529E+05    4.20276E-02
    6.17748E+05    4.27374E-02
    6.20968E+05    4.30599E-02
    6.24184E+05    4.35971E-02
    6.27398E+05    4.42132E-02
    6.30619E+05    4.46248E-02
    6.33835E+05    4.51879E-02
    6.37056E+05    4.57390E-02
    6.40275E+05    4.64518E-02
    6.43502E+05    4.68438E-02
    6.46739E+05    4.76069E-02
    6.49951E+05    4.81499E-02
    6.53163E+05    4.88145E-02
    6.56375E+05    4.94780E-02
    6.59596E+05    5.00211E-02
    6.62314E+05    5.06576E-02
    6.65138E+05    5.12150E-02
    6.68365E+05    5.17928E-02
    6.69521E+05    5.20843E-02
    6.71154E+05    5.23732E-02
    6.72820E+05    5.26690E-02
    6.74442E+05    5.29073E-02
    6.76081E+05    5.33527E-02
    6.79126E+05    5.39415E-02
    6.82591E+05    5.47368E-02
    6.86503E+05    5.55572E-02
    6.89719E+05    5.63182E-02
    6.91362E+05    5.67985E-02
    6.93002E+05    5.72184E-02
    6.94631E+05    5.76262E-02
    6.96271E+05    5.79342E-02
    6.97922E+05    5.82351E-02
    6.99559E+05    5.86117E-02
    7.01194E+05    5.90916E-02
    7.02829E+05    5.94972E-02
    7.04461E+05    5.99667E-02
    7.06093E+05    6.03267E-02
    7.07738E+05    6.06276E-02
    7.09384E+05    6.10284E-02
    7.11017E+05    6.14162E-02
    7.12656E+05    6.18970E-02
    7.14300E+05    6.23081E-02
    7.15930E+05    6.26901E-02
    7.17575E+05    6.32213E-02
    7.19221E+05    6.36049E-02
    7.20854E+05    6.39196E-02
    7.22496E+05    6.43380E-02
    7.24135E+05    6.47233E-02
    7.25773E+05    6.52925E-02
    7.27402E+05    6.58397E-02
    7.29046E+05    6.60970E-02
    7.30682E+05    6.65800E-02
    7.32324E+05    6.72351E-02
    7.33964E+05    6.76921E-02
    7.35599E+05    6.80331E-02
    7.37250E+05    6.85215E-02
    7.38890E+05    6.90904E-02
    7.40535E+05    6.94695E-02
    7.42169E+05    6.99861E-02
    7.43810E+05    7.05131E-02
    7.45441E+05    7.10179E-02
    7.46915E+05    7.14025E-02
    7.48472E+05    7.19679E-02
    7.49935E+05    7.24488E-02
    7.51563E+05    7.31099E-02
    7.53002E+05    7.35607E-02
    7.54649E+05    7.41516E-02
    7.56076E+05    7.46092E-02
    7.56898E+05    7.50143E-02
    7.58331E+05    7.54175E-02
    7.59958E+05    7.60544E-02
    7.61582E+05    7.65603E-02
    7.62398E+05    7.68298E-02
    7.63215E+05    7.72224E-02
    7.64031E+05    7.75773E-02
    7.64845E+05    7.77937E-02
    7.65665E+05    7.80144E-02
    7.66478E+05    7.83872E-02
    7.67293E+05    7.86514E-02
    7.68102E+05    7.90353E-02
    7.68919E+05    7.93674E-02
    7.69739E+05    7.96710E-02
    7.70552E+05    7.99076E-02
    7.71365E+05    8.01878E-02
    7.72182E+05    8.05348E-02
    7.72996E+05    8.08104E-02
    7.73815E+05    8.11684E-02
    7.74633E+05    8.14878E-02
    7.75452E+05    8.18902E-02
    7.76268E+05    8.22899E-02
    7.77081E+05    8.26593E-02
    7.77898E+05    8.30275E-02
    7.78714E+05    8.32970E-02
    7.79530E+05    8.37106E-02
    7.80346E+05    8.40227E-02
    7.81160E+05    8.43755E-02
    7.81981E+05    8.47424E-02
    7.82798E+05    8.50733E-02
    7.83611E+05    8.55302E-02
    7.84428E+05    8.59129E-02
    7.85248E+05    8.63774E-02
    7.86060E+05    8.66396E-02
    7.86874E+05    8.71950E-02
    7.87690E+05    8.75738E-02
    7.88503E+05    8.79323E-02
    7.89321E+05    8.84211E-02
    7.90133E+05    8.87972E-02
    7.90947E+05    8.92241E-02
    7.91765E+05    8.95542E-02
    7.92579E+05    8.98965E-02
    7.92989E+05    9.01775E-02
    7.93396E+05    9.04347E-02
    7.93805E+05    9.06267E-02
    7.94217E+05    9.09111E-02
    7.94624E+05    9.10146E-02
    7.95030E+05    9.12910E-02
    7.95437E+05    9.15935E-02
    7.95846E+05    9.17990E-02
    7.96259E+05    9.20170E-02
    7.96665E+05    9.23717E-02
    7.97076E+05    9.25451E-02
    7.97482E+05    9.27120E-02
    7.97895E+05    9.30453E-02
    7.98308E+05    9.32386E-02
    7.98714E+05    9.34574E-02
    7.99124E+05    9.37721E-02
    7.99530E+05    9.39915E-02
    7.99937E+05    9.42868E-02
    8.00346E+05    9.45959E-02
    8.00756E+05    9.48835E-02
    8.01163E+05    9.51738E-02
    8.01570E+05    9.53828E-02
    8.01976E+05    9.55811E-02
    8.02385E+05    9.59524E-02
    8.02792E+05    9.62317E-02
    8.03204E+05    9.65789E-02
    8.03621E+05    9.70202E-02
    8.04032E+05    9.71917E-02
    8.04439E+05    9.76332E-02
    8.04852E+05    9.79124E-02
    8.05258E+05    9.83781E-02
    8.05665E+05    9.87113E-02
    8.06071E+05    9.91810E-02
    8.06478E+05    9.96212E-02
    8.06887E+05    9.99572E-02
    8.07293E+05    1.00412E-01
    8.07700E+05    1.00910E-01
    8.08107E+05    1.01575E-01
    8.08514E+05    1.02271E-01
    8.08927E+05    1.03155E-01
    8.09336E+05    1.04543E-01
    8.09743E+05    1.08428E-01

File: 1173F96.DAT
 nimonic 105; bg42; 96MPa; 1173K; BG;
 96.
 1173.
  3
399   
    0.00000E+00    0.00000E+00
    5.00000E+00    1.04128E-04
    1.00000E+01    9.01538E-05
    5.00000E+01    9.53090E-04
    3.00000E+02    1.10195E-03
    1.74500E+03    1.61150E-03
    4.62800E+03    1.75515E-03
    7.94800E+03    2.00311E-03
    1.12370E+04    1.96460E-03
    1.45240E+04    2.17775E-03
    2.11340E+04    1.99368E-03
    2.77400E+04    2.26024E-03
    3.43630E+04    2.68635E-03
    4.10010E+04    2.64355E-03
    4.76200E+04    2.68125E-03
    5.42090E+04    2.47214E-03
    6.08260E+04    2.76821E-03
    6.74290E+04    2.69401E-03
    7.38510E+04    2.78784E-03
    8.04930E+04    2.71737E-03
    8.70790E+04    2.45564E-03
    9.36910E+04    2.40793E-03
    1.00287E+05    2.50218E-03
    1.06890E+05    2.52574E-03
    1.13497E+05    3.39757E-03
    1.26683E+05    3.10462E-03
    1.33286E+05    2.67064E-03
    1.39866E+05    2.64375E-03
    1.46451E+05    2.74681E-03
    1.53073E+05    2.72522E-03
    1.59701E+05    2.83633E-03
    2.02731E+05    3.06302E-03
    2.13241E+05    2.98766E-03
    2.23746E+05    3.05360E-03
    2.34249E+05    3.21491E-03
    2.38843E+05    3.04712E-03
    2.44756E+05    3.41071E-03
    2.60814E+05    3.10031E-03
    2.71316E+05    3.18057E-03
    2.81825E+05    3.39365E-03
    2.92331E+05    3.74201E-03
    3.02835E+05    3.48585E-03
    3.13344E+05    3.26435E-03
    3.34349E+05    3.35460E-03
    3.44856E+05    3.38540E-03
    3.55361E+05    3.48957E-03
    3.65865E+05    3.48035E-03
    3.76374E+05    3.48918E-03
    3.86884E+05    3.53861E-03
    4.07894E+05    3.60707E-03
    4.18398E+05    3.75828E-03
    4.19978E+05    3.70004E-03
    4.30486E+05    4.11318E-03
    4.40992E+05    3.77829E-03
    4.51492E+05    3.84496E-03
    4.72501E+05    3.66650E-03
    4.83005E+05    3.68160E-03
    4.93514E+05    3.81555E-03
    5.04017E+05    4.08652E-03
    5.14522E+05    3.99457E-03
    5.25025E+05    4.04692E-03
    5.46037E+05    4.03084E-03
    5.56543E+05    4.39603E-03
    5.67051E+05    4.26020E-03
    5.77560E+05    4.30333E-03
    5.88064E+05    4.38133E-03
    5.98570E+05    4.35291E-03
    6.19579E+05    4.43150E-03
    6.30087E+05    4.81673E-03
    6.40590E+05    4.50147E-03
    6.51095E+05    4.59768E-03
    6.61598E+05    4.72915E-03
    6.72104E+05    4.68409E-03
    6.93111E+05    4.72543E-03
    7.03614E+05    4.76697E-03
    7.14113E+05    4.88353E-03
    7.24623E+05    4.96365E-03
    7.35128E+05    4.97794E-03
    7.45636E+05    5.02358E-03
    7.56549E+05    5.17086E-03
    7.67057E+05    5.16322E-03
    7.77560E+05    5.14305E-03
    7.88060E+05    5.01810E-03
    7.98560E+05    5.31518E-03
    8.09066E+05    5.34729E-03
    8.30080E+05    5.43638E-03
    8.40585E+05    5.44715E-03
    8.51091E+05    5.51762E-03
    8.61592E+05    5.52526E-03
    8.72098E+05    5.67129E-03
    8.82606E+05    5.59025E-03
    9.03616E+05    5.62353E-03
    9.14117E+05    5.66874E-03
    9.24619E+05    5.80986E-03
    9.35119E+05    5.77835E-03
    9.45622E+05    5.91750E-03
    9.56128E+05    5.97151E-03
    9.77140E+05    6.00477E-03
    9.87644E+05    5.99675E-03
    9.98145E+05    6.09419E-03
    1.00865E+06    6.23818E-03
    1.01916E+06    6.21842E-03
    1.02966E+06    6.32797E-03
    1.05068E+06    6.42811E-03
    1.06118E+06    6.49227E-03
    1.06140E+06    6.54390E-03
    1.07190E+06    6.60784E-03
    1.08241E+06    6.66142E-03
    1.09292E+06    6.77308E-03
    1.11393E+06    6.76310E-03
    1.12444E+06    6.81433E-03
    1.13495E+06    6.95880E-03
    1.14545E+06    6.97210E-03
    1.15596E+06    7.04814E-03
    1.16647E+06    7.03817E-03
    1.18749E+06    7.02429E-03
    1.19237E+06    7.07961E-03
    1.19799E+06    7.15485E-03
    1.20849E+06    7.11459E-03
    1.21900E+06    7.25296E-03
    1.22950E+06    7.25902E-03
    1.25051E+06    7.43255E-03
    1.26101E+06    7.54919E-03
    1.27152E+06    7.59373E-03
    1.28202E+06    7.54626E-03
    1.29253E+06    7.50699E-03
    1.30303E+06    7.48296E-03
    1.32403E+06    7.96758E-03
    1.33454E+06    7.98692E-03
    1.34504E+06    7.88556E-03
    1.35555E+06    7.99121E-03
    1.36605E+06    7.94747E-03
    1.37655E+06    7.97520E-03
    1.39756E+06    8.07069E-03
    1.40807E+06    8.23665E-03
    1.41857E+06    8.29562E-03
    1.42907E+06    8.42406E-03
    1.43958E+06    8.45354E-03
    1.45008E+06    8.54352E-03
    1.45887E+06    8.69204E-03
    1.47769E+06    8.65183E-03
    1.48819E+06    8.77926E-03
    1.49870E+06    8.66101E-03
    1.50921E+06    8.86551E-03
    1.51971E+06    9.09240E-03
    1.53102E+06    9.04519E-03
    1.54152E+06    9.04441E-03
    1.55202E+06    9.09571E-03
    1.56252E+06    9.11268E-03
    1.57302E+06    9.21782E-03
    1.58352E+06    9.44600E-03
    1.60454E+06    9.44872E-03
    1.61504E+06    9.50839E-03
    1.62555E+06    9.66963E-03
    1.63605E+06    9.75190E-03
    1.64655E+06    9.87139E-03
    1.65705E+06    9.70336E-03
    1.67806E+06    1.00117E-02
    1.68856E+06    1.00645E-02
    1.69906E+06    1.01608E-02
    1.70958E+06    1.01666E-02
    1.72008E+06    1.01931E-02
    1.73058E+06    1.03742E-02
    1.75160E+06    1.04519E-02
    1.76210E+06    1.05875E-02
    1.77261E+06    1.06541E-02
    1.78312E+06    1.08058E-02
    1.79362E+06    1.07699E-02
    1.80412E+06    1.07978E-02
    1.82513E+06    1.10295E-02
    1.83563E+06    1.11078E-02
    1.84613E+06    1.11749E-02
    1.85664E+06    1.12004E-02
    1.86714E+06    1.13449E-02
    1.87764E+06    1.12684E-02
    1.88477E+06    1.16619E-02
    1.89287E+06    1.15866E-02
    1.90338E+06    1.16840E-02
    1.91388E+06    1.18087E-02
    1.92439E+06    1.18144E-02
    1.93489E+06    1.19130E-02
    1.95590E+06    1.20330E-02
    1.96641E+06    1.20801E-02
    1.97121E+06    1.20661E-02
    1.97173E+06    1.20896E-02
    1.98172E+06    1.23459E-02
    1.99222E+06    1.23990E-02
    2.01323E+06    1.24254E-02
    2.02373E+06    1.24793E-02
    2.03424E+06    1.26527E-02
    2.04474E+06    1.27547E-02
    2.05524E+06    1.29868E-02
    2.06574E+06    1.30653E-02
    2.08675E+06    1.32083E-02
    2.09725E+06    1.31070E-02
    2.11825E+06    1.33003E-02
    2.12876E+06    1.35658E-02
    2.13927E+06    1.35816E-02
    2.16028E+06    1.39815E-02
    2.16719E+06    1.39262E-02
    2.17769E+06    1.39029E-02
    2.19870E+06    1.42230E-02
    2.20921E+06    1.43018E-02
    2.23022E+06    1.44917E-02
    2.24072E+06    1.45082E-02
    2.25123E+06    1.47342E-02
    2.26173E+06    1.48539E-02
    2.28274E+06    1.50424E-02
    2.30375E+06    1.53150E-02
    2.31426E+06    1.52894E-02
    2.32475E+06    1.53350E-02
    2.33526E+06    1.54464E-02
    2.34577E+06    1.55811E-02
    2.37729E+06    1.60847E-02
    2.38779E+06    1.60954E-02
    2.39830E+06    1.61349E-02
    2.40880E+06    1.64107E-02
    2.41930E+06    1.65054E-02
    2.42981E+06    1.65321E-02
    2.45082E+06    1.68560E-02
    2.46132E+06    1.68614E-02
    2.47183E+06    1.70334E-02
    2.48234E+06    1.71093E-02
    2.49285E+06    1.71933E-02
    2.50336E+06    1.73301E-02
    2.52437E+06    1.73866E-02
    2.53488E+06    1.75599E-02
    2.54539E+06    1.77655E-02
    2.55590E+06    1.79146E-02
    2.56641E+06    1.79644E-02
    2.57692E+06    1.81916E-02
    2.59793E+06    1.84166E-02
    2.60843E+06    1.85725E-02
    2.61894E+06    1.87163E-02
    2.62944E+06    1.87700E-02
    2.63994E+06    1.88898E-02
    2.65045E+06    1.90516E-02
    2.67146E+06    1.93185E-02
    2.68196E+06    1.93658E-02
    2.69247E+06    1.95181E-02
    2.70297E+06    1.96023E-02
    2.71348E+06    1.97592E-02
    2.72398E+06    1.98325E-02
    2.74499E+06    2.01677E-02
    2.75550E+06    2.02373E-02
    2.76600E+06    2.04266E-02
    2.77650E+06    2.04941E-02
    2.78701E+06    2.06856E-02
    2.79751E+06    2.07968E-02
    2.81852E+06    2.10127E-02
    2.82902E+06    2.12091E-02
    2.83953E+06    2.12985E-02
    2.86054E+06    2.16544E-02
    2.87104E+06    2.16203E-02
    2.89206E+06    2.20007E-02
    2.90256E+06    2.20866E-02
    2.91307E+06    2.21620E-02
    2.92357E+06    2.23118E-02
    2.94458E+06    2.25942E-02
    2.96560E+06    2.28903E-02
    2.97610E+06    2.30175E-02
    2.98661E+06    2.31306E-02
    2.99711E+06    2.32901E-02
    3.00762E+06    2.34281E-02
    3.03913E+06    2.39022E-02
    3.04963E+06    2.40442E-02
    3.06013E+06    2.41347E-02
    3.07063E+06    2.42347E-02
    3.08114E+06    2.44446E-02
    3.09165E+06    2.46329E-02
    3.11307E+06    2.49146E-02
    3.12358E+06    2.50298E-02
    3.13408E+06    2.52223E-02
    3.14458E+06    2.53958E-02
    3.15509E+06    2.54834E-02
    3.17610E+06    2.57932E-02
    3.19711E+06    2.61486E-02
    3.20762E+06    2.64332E-02
    3.21813E+06    2.64378E-02
    3.22863E+06    2.67391E-02
    3.24964E+06    2.69783E-02
    3.26015E+06    2.72409E-02
    3.27185E+06    2.73970E-02
    3.28236E+06    2.74811E-02
    3.29286E+06    2.77008E-02
    3.31387E+06    2.80408E-02
    3.32437E+06    2.83780E-02
    3.33487E+06    2.84046E-02
    3.35588E+06    2.90994E-02
    3.36638E+06    2.90448E-02
    3.38738E+06    2.93728E-02
    3.39788E+06    2.94338E-02
    3.40838E+06    2.96351E-02
    3.41888E+06    2.99033E-02
    3.42939E+06    2.99545E-02
    3.43989E+06    3.04122E-02
    3.46090E+06    3.06208E-02
    3.47141E+06    3.08316E-02
    3.48191E+06    3.09244E-02
    3.49241E+06    3.11827E-02
    3.50291E+06    3.12327E-02
    3.51342E+06    3.16143E-02
    3.53442E+06    3.18507E-02
    3.54493E+06    3.20475E-02
    3.55543E+06    3.22219E-02
    3.56593E+06    3.24741E-02
    3.57643E+06    3.26084E-02
    3.58694E+06    3.29273E-02
    3.60795E+06    3.33053E-02
    3.61845E+06    3.35458E-02
    3.62896E+06    3.38337E-02
    3.63947E+06    3.40063E-02
    3.64997E+06    3.43402E-02
    3.66048E+06    3.44161E-02
    3.68149E+06    3.49232E-02
    3.69199E+06    3.50939E-02
    3.70249E+06    3.54285E-02
    3.71299E+06    3.56493E-02
    3.72350E+06    3.58288E-02
    3.73401E+06    3.61313E-02
    3.75501E+06    3.66318E-02
    3.76552E+06    3.68447E-02
    3.77601E+06    3.70818E-02
    3.78652E+06    3.73299E-02
    3.79703E+06    3.76344E-02
    3.80754E+06    3.78069E-02
    3.82854E+06    3.83294E-02
    3.83905E+06    3.86501E-02
    3.84955E+06    3.88404E-02
    3.86005E+06    3.91096E-02
    3.87055E+06    3.96444E-02
    3.88106E+06    3.96471E-02
    3.90206E+06    4.06334E-02
    3.91257E+06    4.09421E-02
    3.92307E+06    4.08011E-02
    3.93357E+06    4.10864E-02
    3.94407E+06    4.13027E-02
    3.95457E+06    4.16209E-02
    3.97558E+06    4.25388E-02
    3.98608E+06    4.28507E-02
    3.99659E+06    4.28538E-02
    4.00709E+06    4.32316E-02
    4.01760E+06    4.34640E-02
    4.02810E+06    4.36877E-02
    4.04911E+06    4.42734E-02
    4.05962E+06    4.46302E-02
    4.07012E+06    4.49397E-02
    4.08062E+06    4.52940E-02
    4.09112E+06    4.56157E-02
    4.10162E+06    4.60143E-02
    4.12262E+06    4.66087E-02
    4.13313E+06    4.70137E-02
    4.14363E+06    4.73514E-02
    4.15414E+06    4.77013E-02
    4.16464E+06    4.80807E-02
    4.17515E+06    4.83812E-02
    4.19617E+06    4.91769E-02
    4.20667E+06    4.95214E-02
    4.21717E+06    4.99773E-02
    4.22767E+06    5.03469E-02
    4.23818E+06    5.07717E-02
    4.24868E+06    5.11333E-02
    4.26969E+06    5.18341E-02
    4.28019E+06    5.22403E-02
    4.29070E+06    5.27017E-02
    4.30120E+06    5.32302E-02
    4.31038E+06    5.36100E-02
    4.31170E+06    5.37091E-02
    4.33271E+06    5.45778E-02
    4.34322E+06    5.50307E-02
    4.35372E+06    5.55191E-02
    4.36423E+06    5.59851E-02
    4.37473E+06    5.63617E-02
    4.38523E+06    5.69668E-02
    4.39573E+06    5.74028E-02
    4.40624E+06    5.79868E-02
    4.41292E+06    5.82962E-02
    4.42342E+06    5.89604E-02
    4.43393E+06    5.94504E-02
    4.44444E+06    6.01270E-02
    4.45495E+06    6.06065E-02
    4.46545E+06    6.12121E-02
    4.47596E+06    6.18361E-02
    4.48646E+06    6.25161E-02
    4.49696E+06    6.31748E-02
    4.50747E+06    6.38816E-02
    4.51798E+06    6.46176E-02
    4.52848E+06    6.53997E-02
    4.53898E+06    6.66297E-02
    4.54949E+06    6.71222E-02
    4.55999E+06    6.79706E-02
    4.57050E+06    6.89269E-02
    4.58100E+06    6.99068E-02
    4.59150E+06    7.09707E-02
    4.60200E+06    7.21747E-02
    4.61251E+06    7.36121E-02
    4.62301E+06    7.51385E-02
    4.63351E+06    7.73523E-02
    4.64402E+06    8.03157E-02
